Repository: alimardani76/tga-mof-analyzer

# TGA-MOF-Analyzer

Automated thermogravimetric analysis toolkit for metal–organic frameworks.

Validated on 14 TGA curves from open-access data (Crickmore & Bradshaw, DOI: 10.5258/SOTON/D2004).
Equations traceable to Abánades Lázaro (EJIC 2020), Shearer (Chem. Mater. 2016), Sannes (Chem. Mater. 2023).

---

## What It Computes

| Output | Method | Required Input |
|--------|--------|----------------|
| Decomposition temperature (T_onset) | Tangent intersection (ASTM E2550), threshold, DTG max | TGA data only |
| T_1, T_2, T_5, T_10 stability metrics | Linear interpolation from activated mass | TGA data only |
| Mass-loss events with 100% mass balance | Valley-to-valley DTG segmentation | TGA data only |
| Mass loss by temperature windows | Interpolated mass at window boundaries | TGA data only |
| Predicted oxide residue | Formula → metal → oxide lookup | TGA data + formula |
| Observed vs predicted residue comparison | Δ = observed − predicted | TGA data + formula |
| Molecular formula (linkers per FU) | R_exp = m(T_DH)/m_residue, q equation | TGA data + formula + T_DH |
| Composition sensitivity (q vs T_DH) | Sweep T_DH from 150–490°C | TGA data + formula |
| Missing linker defects | 5 compensator models (Shearer/Sannes) | Formula + Module 3 output |
| Composite MOF loading (wt%) | Residue ratio equation | TGA data + reference residues |
| Guest stoichiometry candidates | Brute-force enumeration with scoring | TGA data + framework mass |
| Uncertainty (σ) on all quantities | Analytical linear propagation (GUM) | TGA noise estimate |
| Publication-quality plots | TGA+DTG, event map, R_exp, sensitivity | TGA data |

---

### Minimal config (only file path required)

```json
{
  "case_id": "my_sample",
  "tga_csv": "data/sample.csv"
}
```

### Batch config (multiple samples)

```json
{
  "runs": [
    {
      "case_id": "sample_A",
      "tga_csv": "data/A.csv",
      "formula": "Zr6O4(OH)4(BDC)6",
      "atmosphere": "air"
    },
    {
      "case_id": "sample_B",
      "tga_csv": "data/B.csv",
      "atmosphere": "N2"
    }
  ]
}
```

## Output Files

For each analysis run, the tool produces:

| File                        | Contents                                                      |
| --------------------------- | ------------------------------------------------------------- |
| `{case_id}_result.json`     | All computed values in machine-readable JSON                  |
| `{case_id}_report.txt`      | Human-readable report with suggested publication wording      |
| `{case_id}_tga_dtg.png`     | TGA + DTG overlay plot                                        |
| `{case_id}_events.png`      | Color-coded mass-loss event map                               |
| `{case_id}_rexp.png`        | R\_exp(T) curve with plateau annotation (if formula provided) |
| `{case_id}_sensitivity.png` | q vs T\_DH sensitivity plot (if formula provided)             |

***

## File Descriptions

### Root files

**`app.py`** — Streamlit web interface. Handles file upload, sidebar inputs, analysis execution, plot rendering, and download buttons. All computation is delegated to `core/` and `modules/`. No analysis logic lives here.

**`tga_analyze.py`** — Command-line interface. Parses arguments (`--wizard`, `--example`, config path). Loads JSON config, validates inputs, calls analysis functions, saves JSON result and text report. Supports single and batch runs.

**`run_analysis.py`** — Development/validation script. Hardcoded analysis of all 14 cases from Crickmore & Bradshaw data. Runs all 5 modules, generates all plots, prints the full summary table. Not for end users.

**`README.md`** — This file.

**`TECHNICAL_GUIDE.md`** — Complete technical documentation. Physics, equations, architecture, assumptions, limitations, design choices, modification guide.

**`LICENSE`** — MIT License.

**`requirements.txt`** — Production dependencies. Used by Streamlit Cloud for deployment. Contains: numpy, scipy, matplotlib.

**`requirements-dev.txt`** — Development dependencies. Adds: pytest, streamlit.

**`setup.py`** — Package installer. Enables `pip install .` and `pip install -e .` for editable development. Defines the `tga-analyze` console script entry point.

**`.gitignore`** — Excludes `__pycache__/`, `output/`, `*.png`, `venv/`, `.pytest_cache/`, IDE files, and user-specific config files from version control.

### `cases/` — Validation data (not in public repo)

14 directories, each containing one TGA CSV file from Crickmore & Bradshaw (DOI: 10.5258/SOTON/D2004). Cases 01–03 and 09: pure UiO-66-NH2 powders from different synthesis batches. Cases 04–08: UiO-66-NH2\@FFP composites at 5/10/15/20 synthesis cycles plus NH3+ variant. Cases 10–11: UiO-66-NH2\@alginate composites. Cases 12–14: Zn-based MOFs with unknown formulas.

### `blank_controls/` — Blank data (not in public repo)

Two directories: FFP blank (residue = −0.79%, treated as 0%) and Ca-alginate blank (residue = 8.89%). Used as reference for composite loading calculations.

File: blank_controls/blank_02_Ca_Alg/tga_curve_raw_extracted_from_source.csv (part 1 of 2)
sample_name,temperature_C,mass_percent,source_file,source_dataset_doi
Ca_Alg,26.377,100.0,2_ALG_TGA.csv,10.5258/SOTON/D2004
Ca_Alg,27.377,97.6804,2_ALG_TGA.csv,10.5258/SOTON/D2004
Ca_Alg,28.377,97.25472,2_ALG_TGA.csv,10.5258/SOTON/D2004
Ca_Alg,29.377,97.12928,2_ALG_TGA.csv,10.5258/SOTON/D2004
Ca_Alg,30.377,97.07405,2_ALG_TGA.csv,10.5258/SOTON/D2004
Ca_Alg,31.377,97.0469,2_ALG_TGA.csv,10.5258/SOTON/D2004
Ca_Alg,32.377,97.03635,2_ALG_TGA.csv,10.5258/SOTON/D2004
Ca_Alg,33.377,97.0294,2_ALG_TGA.csv,10.5258/SOTON/D2004
Ca_Alg,34.377,97.01671,2_ALG_TGA.csv,10.5258/SOTON/D2004
Ca_Alg,35.377,97.00163,2_ALG_TGA.csv,10.5258/SOTON/D2004
Ca_Alg,36.377,96.98777,2_ALG_TGA.csv,10.5258/SOTON/D2004
Ca_Alg,37.377,96.9589,2_ALG_TGA.csv,10.5258/SOTON/D2004
Ca_Alg,38.377,96.91897,2_ALG_TGA.csv,10.5258/SOTON/D2004
Ca_Alg,39.377,96.88419,2_ALG_TGA.csv,10.5258/SOTON/D2004
Ca_Alg,40.377,96.83397,2_ALG_TGA.csv,10.5258/SOTON/D2004
Ca_Alg,41.377,96.78642,2_ALG_TGA.csv,10.5258/SOTON/D2004
Ca_Alg,42.377,96.74954,2_ALG_TGA.csv,10.5258/SOTON/D2004
Ca_Alg,43.377,96.71584,2_ALG_TGA.csv,10.5258/SOTON/D2004
Ca_Alg,44.377,96.65982,2_ALG_TGA.csv,10.5258/SOTON/D2004
Ca_Alg,45.377,96.60044,2_ALG_TGA.csv,10.5258/SOTON/D2004
Ca_Alg,46.377,96.54868,2_ALG_TGA.csv,10.5258/SOTON/D2004
Ca_Alg,47.377,96.48907,2_ALG_TGA.csv,10.5258/SOTON/D2004
Ca_Alg,48.377,96.43012,2_ALG_TGA.csv,10.5258/SOTON/D2004
Ca_Alg,49.377,96.35782,2_ALG_TGA.csv,10.5258/SOTON/D2004
Ca_Alg,50.377,96.29593,2_ALG_TGA.csv,10.5258/SOTON/D2004
Ca_Alg,51.377,96.24289,2_ALG_TGA.csv,10.5258/SOTON/D2004
Ca_Alg,52.377,96.17469,2_ALG_TGA.csv,10.5258/SOTON/D2004
Ca_Alg,53.377,96.1088,2_ALG_TGA.csv,10.5258/SOTON/D2004
Ca_Alg,54.377,96.02935,2_ALG_TGA.csv,10.5258/SOTON/D2004
Ca_Alg,55.377,95.94811,2_ALG_TGA.csv,10.5258/SOTON/D2004
Ca_Alg,56.377,95.87215,2_ALG_TGA.csv,10.5258/SOTON/D2004
Ca_Alg,57.377,95.82451,2_ALG_TGA.csv,10.5258/SOTON/D2004
Ca_Alg,58.377,95.7502,2_ALG_TGA.csv,10.5258/SOTON/D2004
Ca_Alg,59.377,95.64164,2_ALG_TGA.csv,10.5258/SOTON/D2004
Ca_Alg,60.377,95.54936,2_ALG_TGA.csv,10.5258/SOTON/D2004
Ca_Alg,61.377,95.48077,2_ALG_TGA.csv,10.5258/SOTON/D2004
Ca_Alg,62.377,95.4143,2_ALG_TGA.csv,10.5258/SOTON/D2004
Ca_Alg,63.377,95.33562,2_ALG_TGA.csv,10.5258/SOTON/D2004
Ca_Alg,64.377,95.26359,2_ALG_TGA.csv,10.5258/SOTON/D2004
Ca_Alg,65.377,95.16815,2_ALG_TGA.csv,10.5258/SOTON/D2004
Ca_Alg,66.377,95.07439,2_ALG_TGA.csv,10.5258/SOTON/D2004
Ca_Alg,67.377,94.98867,2_ALG_TGA.csv,10.5258/SOTON/D2004
Ca_Alg,68.377,94.89347,2_ALG_TGA.csv,10.5258/SOTON/D2004
Ca_Alg,69.377,94.80054,2_ALG_TGA.csv,10.5258/SOTON/D2004
Ca_Alg,70.377,94.71232,2_ALG_TGA.csv,10.5258/SOTON/D2004
Ca_Alg,71.377,94.62006,2_ALG_TGA.csv,10.5258/SOTON/D2004
Ca_Alg,72.377,94.51757,2_ALG_TGA.csv,10.5258/SOTON/D2004
Ca_Alg,73.377,94.43356,2_ALG_TGA.csv,10.5258/SOTON/D2004
Ca_Alg,74.377,94.32751,2_ALG_TGA.csv,10.5258/SOTON/D2004
Ca_Alg,75.377,94.23841,2_ALG_TGA.csv,10.5258/SOTON/D2004
Ca_Alg,76.377,94.13563,2_ALG_TGA.csv,10.5258/SOTON/D2004
Ca_Alg,77.377,94.02051,2_ALG_TGA.csv,10.5258/SOTON/D2004
Ca_Alg,78.377,93.9273,2_ALG_TGA.csv,10.5258/SOTON/D2004
Ca_Alg,79.377,93.8334,2_ALG_TGA.csv,10.5258/SOTON/D2004
Ca_Alg,80.377,93.71482,2_ALG_TGA.csv,10.5258/SOTON/D2004
Ca_Alg,81.377,93.58654,2_ALG_TGA.csv,10.5258/SOTON/D2004
Ca_Alg,82.377,93.48279,2_ALG_TGA.csv,10.5258/SOTON/D2004
Ca_Alg,83.377,93.3933,2_ALG_TGA.csv,10.5258/SOTON/D2004
Ca_Alg,84.377,93.2902,2_ALG_TGA.csv,10.5258/SOTON/D2004
Ca_Alg,85.377,93.18628,2_ALG_TGA.csv,10.5258/SOTON/D2004
Ca_Alg,86.377,93.0904,2_ALG_TGA.csv,10.5258/SOTON/D2004
Ca_Alg,87.377,92.98245,2_ALG_TGA.csv,10.5258/SOTON/D2004
Ca_Alg,88.377,92.86047,2_ALG_TGA.csv,10.5258/SOTON/D2004
Ca_Alg,89.377,92.75872,2_ALG_TGA.csv,10.5258/SOTON/D2004
Ca_Alg,90.377,92.66125,2_ALG_TGA.csv,10.5258/SOTON/D2004
Ca_Alg,91.377,92.55405,2_ALG_TGA.csv,10.5258/SOTON/D2004
Ca_Alg,92.377,92.43386,2_ALG_TGA.csv,10.5258/SOTON/D2004
Ca_Alg,93.377,92.33855,2_ALG_TGA.csv,10.5258/SOTON/D2004
Ca_Alg,94.377,92.22681,2_ALG_TGA.csv,10.5258/SOTON/D2004
Ca_Alg,95.377,92.12309,2_ALG_TGA.csv,10.5258/SOTON/D2004
Ca_Alg,96.377,92.00667,2_ALG_TGA.csv,10.5258/SOTON/D2004
Ca_Alg,97.377,91.89741,2_ALG_TGA.csv,10.5258/SOTON/D2004
Ca_Alg,98.377,91.79861,2_ALG_TGA.csv,10.5258/SOTON/D2004
Ca_Alg,99.377,91.70146,2_ALG_TGA.csv,10.5258/SOTON/D2004
Ca_Alg,100.377,91.58498,2_ALG_TGA.csv,10.5258/SOTON/D2004
Ca_Alg,101.377,91.48638,2_ALG_TGA.csv,10.5258/SOTON/D2004
Ca_Alg,102.377,91.37468,2_ALG_TGA.csv,10.5258/SOTON/D2004
Ca_Alg,103.377,91.27994,2_ALG_TGA.csv,10.5258/SOTON/D2004
Ca_Alg,104.377,91.17263,2_ALG_TGA.csv,10.5258/SOTON/D2004
Ca_Alg,105.377,91.06845,2_ALG_TGA.csv,10.5258/SOTON/D2004
Ca_Alg,106.377,90.96825,2_ALG_TGA.csv,10.5258/SOTON/D2004
Ca_Alg,107.377,90.87031,2_ALG_TGA.csv,10.5258/SOTON/D2004
Ca_Alg,108.377,90.76813,2_ALG_TGA.csv,10.5258/SOTON/D2004
Ca_Alg,109.377,90.67749,2_ALG_TGA.csv,10.5258/SOTON/D2004
Ca_Alg,110.377,90.57897,2_ALG_TGA.csv,10.5258/SOTON/D2004
Ca_Alg,111.377,90.45891,2_ALG_TGA.csv,10.5258/SOTON/D2004
Ca_Alg,112.377,90.35148,2_ALG_TGA.csv,10.5258/SOTON/D2004
Ca_Alg,113.377,90.25589,2_ALG_TGA.csv,10.5258/SOTON/D2004
Ca_Alg,114.377,90.14066,2_ALG_TGA.csv,10.5258/SOTON/D2004
Ca_Alg,115.377,90.06599,2_ALG_TGA.csv,10.5258/SOTON/D2004
Ca_Alg,116.377,89.96566,2_ALG_TGA.csv,10.5258/SOTON/D2004
Ca_Alg,117.377,89.88012,2_ALG_TGA.csv,10.5258/SOTON/D2004
Ca_Alg,118.377,89.78773,2_ALG_TGA.csv,10.5258/SOTON/D2004
Ca_Alg,119.377,89.69746,2_ALG_TGA.csv,10.5258/SOTON/D2004
Ca_Alg,120.377,89.61183,2_ALG_TGA.csv,10.5258/SOTON/D2004
Ca_Alg,121.377,89.51798,2_ALG_TGA.csv,10.5258/SOTON/D2004
Ca_Alg,122.377,89.42881,2_ALG_TGA.csv,10.5258/SOTON/D2004
Ca_Alg,123.377,89.35283,2_ALG_TGA.csv,10.5258/SOTON/D2004
Ca_Alg,124.377,89.27056,2_ALG_TGA.csv,10.5258/SOTON/D2004
Ca_Alg,125.377,89.1888,2_ALG_TGA.csv,10.5258/SOTON/D2004
Ca_Alg,126.377,89.10169,2_ALG_TGA.csv,10.5258/SOTON/D2004
Ca_Alg,127.377,89.02429,2_ALG_TGA.csv,10.5258/SOTON/D2004
Ca_Alg,128.377,88.94194,2_ALG_TGA.csv,10.5258/SOTON/D2004
Ca_Alg,129.377,88.86225,2_ALG_TGA.csv,10.5258/SOTON/D2004
Ca_Alg,130.377,88.79113,2_ALG_TGA.csv,10.5258/SOTON/D2004
Ca_Alg,131.377,88.73254,2_ALG_TGA.csv,10.5258/SOTON/D2004
Ca_Alg,132.377,88.65266,2_ALG_TGA.csv,10.5258/SOTON/D2004
Ca_Alg,133.377,88.58591,2_ALG_TGA.csv,10.5258/SOTON/D2004
Ca_Alg,134.377,88.50753,2_ALG_TGA.csv,10.5258/SOTON/D2004
Ca_Alg,135.377,88.41494,2_ALG_TGA.csv,10.5258/SOTON/D2004
Ca_Alg,136.377,88.34883,2_ALG_TGA.csv,10.5258/SOTON/D2004
Ca_Alg,137.377,88.28741,2_ALG_TGA.csv,10.5258/SOTON/D2004
Ca_Alg,138.377,88.22015,2_ALG_TGA.csv,10.5258/SOTON/D2004
Ca_Alg,139.377,88.15596,2_ALG_TGA.csv,10.5258/SOTON/D2004
Ca_Alg,140.377,88.06506,2_ALG_TGA.csv,10.5258/SOTON/D2004
Ca_Alg,141.377,88.00663,2_ALG_TGA.csv,10.5258/SOTON/D2004
Ca_Alg,142.377,87.97098,2_ALG_TGA.csv,10.5258/SOTON/D2004
Ca_Alg,143.377,87.89502,2_ALG_TGA.csv,10.5258/SOTON/D2004
Ca_Alg,144.377,87.82409,2_ALG_TGA.csv,10.5258/SOTON/D2004
Ca_Alg,145.377,87.77292,2_ALG_TGA.csv,10.5258/SOTON/D2004
Ca_Alg,146.377,87.70711,2_ALG_TGA.csv,10.5258/SOTON/D2004
Ca_Alg,147.377,87.64295,2_ALG_TGA.csv,10.5258/SOTON/D2004
Ca_Alg,148.377,87.5713,2_ALG_TGA.csv,10.5258/SOTON/D2004
Ca_Alg,149.377,87.51904,2_ALG_TGA.csv,10.5258/SOTON/D2004
Ca_Alg,150.377,87.47012,2_ALG_TGA.csv,10.5258/SOTON/D2004
Ca_Alg,151.377,87.4408,2_ALG_TGA.csv,10.5258/SOTON/D2004
Ca_Alg,152.377,87.38943,2_ALG_TGA.csv,10.5258/SOTON/D2004
Ca_Alg,153.377,87.32957,2_ALG_TGA.csv,10.5258/SOTON/D2004
Ca_Alg,154.377,87.25769,2_ALG_TGA.csv,10.5258/SOTON/D2004
Ca_Alg,155.377,87.19564,2_ALG_TGA.csv,10.5258/SOTON/D2004
Ca_Alg,156.377,87.15453,2_ALG_TGA.csv,10.5258/SOTON/D2004
Ca_Alg,157.377,87.07671,2_ALG_TGA.csv,10.5258/SOTON/D2004
Ca_Alg,158.377,87.03494,2_ALG_TGA.csv,10.5258/SOTON/D2004
Ca_Alg,159.377,86.98807,2_ALG_TGA.csv,10.5258/SOTON/D2004
Ca_Alg,160.377,86.94528,2_ALG_TGA.csv,10.5258/SOTON/D2004
Ca_Alg,161.377,86.88819,2_ALG_TGA.csv,10.5258/SOTON/D2004
Ca_Alg,162.377,86.85708,2_ALG_TGA.csv,10.5258/SOTON/D2004
Ca_Alg,163.377,86.81796,2_ALG_TGA.csv,10.5258/SOTON/D2004
Ca_Alg,164.377,86.78073,2_ALG_TGA.csv,10.5258/SOTON/D2004
Ca_Alg,165.377,86.73195,2_ALG_TGA.csv,10.5258/SOTON/D2004
Ca_Alg,166.377,86.66317,2_ALG_TGA.csv,10.5258/SOTON/D2004
Ca_Alg,167.377,86.63376,2_ALG_TGA.csv,10.5258/SOTON/D2004
Ca_Alg,168.377,86.60478,2_ALG_TGA.csv,10.5258/SOTON/D2004
Ca_Alg,169.377,86.56811,2_ALG_TGA.csv,10.5258/SOTON/D2004
Ca_Alg,170.377,86.50729,2_ALG_TGA.csv,10.5258/SOTON/D2004
Ca_Alg,171.377,86.441,2_ALG_TGA.csv,10.5258/SOTON/D2004
Ca_Alg,172.377,86.39641,2_ALG_TGA.csv,10.5258/SOTON/D2004
Ca_Alg,173.377,86.36259,2_ALG_TGA.csv,10.5258/SOTON/D2004
Ca_Alg,174.377,86.33078,2_ALG_TGA.csv,10.5258/SOTON/D2004
Ca_Alg,175.377,86.29169,2_ALG_TGA.csv,10.5258/SOTON/D2004
Ca_Alg,176.377,86.24396,2_ALG_TGA.csv,10.5258/SOTON/D2004
Ca_Alg,177.377,86.19798,2_ALG_TGA.csv,10.5258/SOTON/D2004
Ca_Alg,178.377,86.1657,2_ALG_TGA.csv,10.5258/SOTON/D2004
Ca_Alg,179.377,86.13876,2_ALG_TGA.csv,10.5258/SOTON/D2004
Ca_Alg,180.377,86.08461,2_ALG_TGA.csv,10.5258/SOTON/D2004
Ca_Alg,181.377,86.02468,2_ALG_TGA.csv,10.5258/SOTON/D2004
Ca_Alg,182.377,86.00785,2_ALG_TGA.csv,10.5258/SOTON/D2004
Ca_Alg,183.377,85.98308,2_ALG_TGA.csv,10.5258/SOTON/D2004
Ca_Alg,184.377,85.95503,2_ALG_TGA.csv,10.5258/SOTON/D2004
Ca_Alg,185.377,85.88476,2_ALG_TGA.csv,10.5258/SOTON/D2004
Ca_Alg,186.377,85.80833,2_ALG_TGA.csv,10.5258/SOTON/D2004
Ca_Alg,187.377,85.77439,2_ALG_TGA.csv,10.5258/SOTON/D2004
Ca_Alg,188.377,85.74629,2_ALG_TGA.csv,10.5258/SOTON/D2004
Ca_Alg,189.377,85.69511,2_ALG_TGA.csv,10.5258/SOTON/D2004
Ca_Alg,190.377,85.6458,2_ALG_TGA.csv,10.5258/SOTON/D2004
Ca_Alg,191.377,85.61614,2_ALG_TGA.csv,10.5258/SOTON/D2004
Ca_Alg,192.377,85.55676,2_ALG_TGA.csv,10.5258/SOTON/D2004
Ca_Alg,193.377,85.50744,2_ALG_TGA.csv,10.5258/SOTON/D2004
Ca_Alg,194.377,85.4611,2_ALG_TGA.csv,10.5258/SOTON/D2004
Ca_Alg,195.377,85.43146,2_ALG_TGA.csv,10.5258/SOTON/D2004
Ca_Alg,196.377,85.39202,2_ALG_TGA.csv,10.5258/SOTON/D2004
Ca_Alg,197.377,85.34737,2_ALG_TGA.csv,10.5258/SOTON/D2004
Ca_Alg,198.377,85.27119,2_ALG_TGA.csv,10.5258/SOTON/D2004
Ca_Alg,199.377,85.2107,2_ALG_TGA.csv,10.5258/SOTON/D2004
Ca_Alg,200.377,85.14927,2_ALG_TGA.csv,10.5258/SOTON/D2004
Ca_Alg,201.377,85.1037,2_ALG_TGA.csv,10.5258/SOTON/D2004
Ca_Alg,202.377,85.05421,2_ALG_TGA.csv,10.5258/SOTON/D2004
Ca_Alg,203.377,84.99676,2_ALG_TGA.csv,10.5258/SOTON/D2004
Ca_Alg,204.377,84.93087,2_ALG_TGA.csv,10.5258/SOTON/D2004
Ca_Alg,205.377,84.8699,2_ALG_TGA.csv,10.5258/SOTON/D2004
Ca_Alg,206.377,84.80102,2_ALG_TGA.csv,10.5258/SOTON/D2004
Ca_Alg,207.377,84.7068,2_ALG_TGA.csv,10.5258/SOTON/D2004
Ca_Alg,208.377,84.64424,2_ALG_TGA.csv,10.5258/SOTON/D2004
Ca_Alg,209.377,84.56349,2_ALG_TGA.csv,10.5258/SOTON/D2004
Ca_Alg,210.377,84.47951,2_ALG_TGA.csv,10.5258/SOTON/D2004
Ca_Alg,211.377,84.37417,2_ALG_TGA.csv,10.5258/SOTON/D2004
Ca_Alg,212.377,84.28562,2_ALG_TGA.csv,10.5258/SOTON/D2004
Ca_Alg,213.377,84.19026,2_ALG_TGA.csv,10.5258/SOTON/D2004
Ca_Alg,214.377,84.08137,2_ALG_TGA.csv,10.5258/SOTON/D2004
Ca_Alg,215.377,83.974,2_ALG_TGA.csv,10.5258/SOTON/D2004
Ca_Alg,216.377,83.86207,2_ALG_TGA.csv,10.5258/SOTON/D2004
Ca_Alg,217.377,83.73285,2_ALG_TGA.csv,10.5258/SOTON/D2004
Ca_Alg,218.377,83.59272,2_ALG_TGA.csv,10.5258/SOTON/D2004
Ca_Alg,219.377,83.43817,2_ALG_TGA.csv,10.5258/SOTON/D2004
Ca_Alg,220.377,83.28091,2_ALG_TGA.csv,10.5258/SOTON/D2004
Ca_Alg,221.377,83.11491,2_ALG_TGA.csv,10.5258/SOTON/D2004
Ca_Alg,222.377,82.92491,2_ALG_TGA.csv,10.5258/SOTON/D2004
Ca_Alg,223.377,82.73924,2_ALG_TGA.csv,10.5258/SOTON/D2004
Ca_Alg,224.377,82.53744,2_ALG_TGA.csv,10.5258/SOTON/D2004
Ca_Alg,225.377,82.30774,2_ALG_TGA.csv,10.5258/SOTON/D2004
Ca_Alg,226.377,82.05754,2_ALG_TGA.csv,10.5258/SOTON/D2004
Ca_Alg,227.377,81.81922,2_ALG_TGA.csv,10.5258/SOTON/D2004
Ca_Alg,228.377,81.54512,2_ALG_TGA.csv,10.5258/SOTON/D2004
Ca_Alg,229.377,81.27577,2_ALG_TGA.csv,10.5258/SOTON/D2004
Ca_Alg,230.377,80.97817,2_ALG_TGA.csv,10.5258/SOTON/D2004
Ca_Alg,231.377,80.61215,2_ALG_TGA.csv,10.5258/SOTON/D2004
Ca_Alg,232.377,80.21404,2_ALG_TGA.csv,10.5258/SOTON/D2004
Ca_Alg,233.377,79.57903,2_ALG_TGA.csv,10.5258/SOTON/D2004
Ca_Alg,234.377,79.23944,2_ALG_TGA.csv,10.5258/SOTON/D2004
Ca_Alg,235.377,78.6508,2_ALG_TGA.csv,10.5258/SOTON/D2004
Ca_Alg,236.377,78.0877,2_ALG_TGA.csv,10.5258/SOTON/D2004
Ca_Alg,237.377,77.70715,2_ALG_TGA.csv,10.5258/SOTON/D2004
Ca_Alg,238.377,77.09423,2_ALG_TGA.csv,10.5258/SOTON/D2004
Ca_Alg,239.377,76.55089,2_ALG_TGA.csv,10.5258/SOTON/D2004
Ca_Alg,240.377,76.00894,2_ALG_TGA.csv,10.5258/SOTON/D2004
Ca_Alg,241.377,75.47971,2_ALG_TGA.csv,10.5258/SOTON/D2004
Ca_Alg,242.377,75.01074,2_ALG_TGA.csv,10.5258/SOTON/D2004
Ca_Alg,243.377,74.3913,2_ALG_TGA.csv,10.5258/SOTON/D2004
Ca_Alg,244.377,73.81914,2_ALG_TGA.csv,10.5258/SOTON/D2004
Ca_Alg,245.377,73.26034,2_ALG_TGA.csv,10.5258/SOTON/D2004
Ca_Alg,246.377,72.72612,2_ALG_TGA.csv,10.5258/SOTON/D2004
Ca_Alg,247.377,72.17883,2_ALG_TGA.csv,10.5258/SOTON/D2004
Ca_Alg,248.377,71.62204,2_ALG_TGA.csv,10.5258/SOTON/D2004
Ca_Alg,249.377,71.08903,2_ALG_TGA.csv,10.5258/SOTON/D2004
Ca_Alg,250.377,70.54164,2_ALG_TGA.csv,10.5258/SOTON/D2004
Ca_Alg,251.377,70.00049,2_ALG_TGA.csv,10.5258/SOTON/D2004
Ca_Alg,252.377,69.46403,2_ALG_TGA.csv,10.5258/SOTON/D2004
Ca_Alg,253.377,68.9351,2_ALG_TGA.csv,10.5258/SOTON/D2004
Ca_Alg,254.377,68.52073,2_ALG_TGA.csv,10.5258/SOTON/D2004
Ca_Alg,255.377,67.98587,2_ALG_TGA.csv,10.5258/SOTON/D2004
Ca_Alg,256.377,67.46463,2_ALG_TGA.csv,10.5258/SOTON/D2004
Ca_Alg,257.377,66.94623,2_ALG_TGA.csv,10.5258/SOTON/D2004
Ca_Alg,258.377,66.57063,2_ALG_TGA.csv,10.5258/SOTON/D2004
Ca_Alg,259.377,65.99758,2_ALG_TGA.csv,10.5258/SOTON/D2004
Ca_Alg,260.377,65.62275,2_ALG_TGA.csv,10.5258/SOTON/D2004
Ca_Alg,261.377,65.0733,2_ALG_TGA.csv,10.5258/SOTON/D2004
Ca_Alg,262.377,64.61809,2_ALG_TGA.csv,10.5258/SOTON/D2004
Ca_Alg,263.377,64.15975,2_ALG_TGA.csv,10.5258/SOTON/D2004
Ca_Alg,264.377,63.77896,2_ALG_TGA.csv,10.5258/SOTON/D2004
Ca_Alg,265.377,63.24795,2_ALG_TGA.csv,10.5258/SOTON/D2004
Ca_Alg,266.377,62.89713,2_ALG_TGA.csv,10.5258/SOTON/D2004
Ca_Alg,267.377,62.38518,2_ALG_TGA.csv,10.5258/SOTON/D2004
Ca_Alg,268.377,62.05273,2_ALG_TGA.csv,10.5258/SOTON/D2004
Ca_Alg,269.377,61.6536,2_ALG_TGA.csv,10.5258/SOTON/D2004
Ca_Alg,270.377,61.1715,2_ALG_TGA.csv,10.5258/SOTON/D2004
Ca_Alg,271.377,60.83421,2_ALG_TGA.csv,10.5258/SOTON/D2004
Ca_Alg,272.377,60.45517,2_ALG_TGA.csv,10.5258/SOTON/D2004
Ca_Alg,273.377,60.05621,2_ALG_TGA.csv,10.5258/SOTON/D2004
Ca_Alg,274.377,59.67206,2_ALG_TGA.csv,10.5258/SOTON/D2004
Ca_Alg,275.377,59.30824,2_ALG_TGA.csv,10.5258/SOTON/D2004
Ca_Alg,276.377,58.96335,2_ALG_TGA.csv,10.5258/SOTON/D2004
Ca_Alg,277.377,58.60295,2_ALG_TGA.csv,10.5258/SOTON/D2004
Ca_Alg,278.377,58.24162,2_ALG_TGA.csv,10.5258/SOTON/D2004
Ca_Alg,279.377,57.89041,2_ALG_TGA.csv,10.5258/SOTON/D2004
Ca_Alg,280.377,57.53785,2_ALG_TGA.csv,10.5258/SOTON/D2004
Ca_Alg,281.377,57.2306,2_ALG_TGA.csv,10.5258/SOTON/D2004
Ca_Alg,282.377,56.89737,2_ALG_TGA.csv,10.5258/SOTON/D2004
Ca_Alg,283.377,56.60817,2_ALG_TGA.csv,10.5258/SOTON/D2004
Ca_Alg,284.377,56.31191,2_ALG_TGA.csv,10.5258/SOTON/D2004
Ca_Alg,285.377,56.00106,2_ALG_TGA.csv,10.5258/SOTON/D2004
Ca_Alg,286.377,55.70816,2_ALG_TGA.csv,10.5258/SOTON/D2004
Ca_Alg,287.377,55.40962,2_ALG_TGA.csv,10.5258/SOTON/D2004
Ca_Alg,288.377,55.12162,2_ALG_TGA.csv,10.5258/SOTON/D2004
Ca_Alg,289.377,54.84588,2_ALG_TGA.csv,10.5258/SOTON/D2004
Ca_Alg,290.377,54.60169,2_ALG_TGA.csv,10.5258/SOTON/D2004
Ca_Alg,291.377,54.34985,2_ALG_TGA.csv,10.5258/SOTON/D2004
Ca_Alg,292.377,54.07908,2_ALG_TGA.csv,10.5258/SOTON/D2004
Ca_Alg,293.377,53.81737,2_ALG_TGA.csv,10.5258/SOTON/D2004
Ca_Alg,294.377,53.58238,2_ALG_TGA.csv,10.5258/SOTON/D2004
Ca_Alg,295.377,53.33498,2_ALG_TGA.csv,10.5258/SOTON/D2004
Ca_Alg,296.377,53.09888,2_ALG_TGA.csv,10.5258/SOTON/D2004
Ca_Alg,297.377,52.8681,2_ALG_TGA.csv,10.5258/SOTON/D2004
Ca_Alg,298.377,52.65723,2_ALG_TGA.csv,10.5258/SOTON/D2004
Ca_Alg,299.377,52.43202,2_ALG_TGA.csv,10.5258/SOTON/D2004
Ca_Alg,300.377,52.21832,2_ALG_TGA.csv,10.5258/SOTON/D2004
Ca_Alg,301.377,52.00237,2_ALG_TGA.csv,10.5258/SOTON/D2004
Ca_Alg,302.377,51.793,2_ALG_TGA.csv,10.5258/SOTON/D2004
Ca_Alg,303.377,51.58921,2_ALG_TGA.csv,10.5258/SOTON/D2004
Ca_Alg,304.377,51.37497,2_ALG_TGA.csv,10.5258/SOTON/D2004
Ca_Alg,305.377,51.18509,2_ALG_TGA.csv,10.5258/SOTON/D2004
Ca_Alg,306.377,50.99116,2_ALG_TGA.csv,10.5258/SOTON/D2004
Ca_Alg,307.377,50.80007,2_ALG_TGA.csv,10.5258/SOTON/D2004
Ca_Alg,308.377,50.59165,2_ALG_TGA.csv,10.5258/SOTON/D2004
Ca_Alg,309.377,50.41104,2_ALG_TGA.csv,10.5258/SOTON/D2004
Ca_Alg,310.377,50.23506,2_ALG_TGA.csv,10.5258/SOTON/D2004
Ca_Alg,311.377,50.06383,2_ALG_TGA.csv,10.5258/SOTON/D2004
Ca_Alg,312.377,49.87763,2_ALG_TGA.csv,10.5258/SOTON/D2004
Ca_Alg,313.377,49.68438,2_ALG_TGA.csv,10.5258/SOTON/D2004
Ca_Alg,314.377,49.5136,2_ALG_TGA.csv,10.5258/SOTON/D2004
Ca_Alg,315.377,49.34175,2_ALG_TGA.csv,10.5258/SOTON/D2004
Ca_Alg,316.377,49.14232,2_ALG_TGA.csv,10.5258/SOTON/D2004
Ca_Alg,317.377,48.985,2_ALG_TGA.csv,10.5258/SOTON/D2004
Ca_Alg,318.377,48.82516,2_ALG_TGA.csv,10.5258/SOTON/D2004
Ca_Alg,319.377,48.65272,2_ALG_TGA.csv,10.5258/SOTON/D2004
Ca_Alg,320.377,48.47826,2_ALG_TGA.csv,10.5258/SOTON/D2004
Ca_Alg,321.377,48.30213,2_ALG_TGA.csv,10.5258/SOTON/D2004
Ca_Alg,322.377,48.13344,2_ALG_TGA.csv,10.5258/SOTON/D2004
Ca_Alg,323.377,47.96618,2_ALG_TGA.csv,10.5258/SOTON/D2004
Ca_Alg,324.377,47.78168,2_ALG_TGA.csv,10.5258/SOTON/D2004
Ca_Alg,325.377,47.65078,2_ALG_TGA.csv,10.5258/SOTON/D2004
Ca_Alg,326.377,47.46687,2_ALG_TGA.csv,10.5258/SOTON/D2004
Ca_Alg,327.377,47.34113,2_ALG_TGA.csv,10.5258/SOTON/D2004
Ca_Alg,328.377,47.19,2_ALG_TGA.csv,10.5258/SOTON/D2004
Ca_Alg,329.377,47.02295,2_ALG_TGA.csv,10.5258/SOTON/D2004
Ca_Alg,330.377,46.86678,2_ALG_TGA.csv,10.5258/SOTON/D2004
Ca_Alg,331.377,46.70873,2_ALG_TGA.csv,10.5258/SOTON/D2004
Ca_Alg,332.377,46.56904,2_ALG_TGA.csv,10.5258/SOTON/D2004
Ca_Alg,333.377,46.40984,2_ALG_TGA.csv,10.5258/SOTON/D2004
Ca_Alg,334.377,46.2542,2_ALG_TGA.csv,10.5258/SOTON/D2004
Ca_Alg,335.377,46.10417,2_ALG_TGA.csv,10.5258/SOTON/D2004
Ca_Alg,336.377,45.94367,2_ALG_TGA.csv,10.5258/SOTON/D2004
Ca_Alg,337.377,45.8012,2_ALG_TGA.csv,10.5258/SOTON/D2004
Ca_Alg,338.377,45.66996,2_ALG_TGA.csv,10.5258/SOTON/D2004
Ca_Alg,339.377,45.51866,2_ALG_TGA.csv,10.5258/SOTON/D2004
Ca_Alg,340.377,45.38434,2_ALG_TGA.csv,10.5258/SOTON/D2004
Ca_Alg,341.377,45.24002,2_ALG_TGA.csv,10.5258/SOTON/D2004
Ca_Alg,342.377,45.08824,2_ALG_TGA.csv,10.5258/SOTON/D2004
Ca_Alg,343.377,44.95841,2_ALG_TGA.csv,10.5258/SOTON/D2004
Ca_Alg,344.377,44.83041,2_ALG_TGA.csv,10.5258/SOTON/D2004
Ca_Alg,345.377,44.69944,2_ALG_TGA.csv,10.5258/SOTON/D2004
Ca_Alg,346.377,44.55377,2_ALG_TGA.csv,10.5258/SOTON/D2004
Ca_Alg,347.377,44.39288,2_ALG_TGA.csv,10.5258/SOTON/D2004
Ca_Alg,348.377,44.25483,2_ALG_TGA.csv,10.5258/SOTON/D2004
Ca_Alg,349.377,44.12809,2_ALG_TGA.csv,10.5258/SOTON/D2004
Ca_Alg,350.377,43.99889,2_ALG_TGA.csv,10.5258/SOTON/D2004
Ca_Alg,351.377,43.86035,2_ALG_TGA.csv,10.5258/SOTON/D2004
Ca_Alg,352.377,43.74744,2_ALG_TGA.csv,10.5258/SOTON/D2004
Ca_Alg,353.377,43.62562,2_ALG_TGA.csv,10.5258/SOTON/D2004
Ca_Alg,354.377,43.50702,2_ALG_TGA.csv,10.5258/SOTON/D2004
Ca_Alg,355.377,43.39557,2_ALG_TGA.csv,10.5258/SOTON/D2004
Ca_Alg,356.377,43.27788,2_ALG_TGA.csv,10.5258/SOTON/D2004
Ca_Alg,357.377,43.1577,2_ALG_TGA.csv,10.5258/SOTON/D2004
Ca_Alg,358.377,43.05925,2_ALG_TGA.csv,10.5258/SOTON/D2004
Ca_Alg,359.377,42.95257,2_ALG_TGA.csv,10.5258/SOTON/D2004
Ca_Alg,360.377,42.84918,2_ALG_TGA.csv,10.5258/SOTON/D2004
Ca_Alg,361.377,42.74717,2_ALG_TGA.csv,10.5258/SOTON/D2004
Ca_Alg,362.377,42.64866,2_ALG_TGA.csv,10.5258/SOTON/D2004
Ca_Alg,363.377,42.54279,2_ALG_TGA.csv,10.5258/SOTON/D2004
Ca_Alg,364.377,42.4454,2_ALG_TGA.csv,10.5258/SOTON/D2004
Ca_Alg,365.377,42.35901,2_ALG_TGA.csv,10.5258/SOTON/D2004
Ca_Alg,366.377,42.26657,2_ALG_TGA.csv,10.5258/SOTON/D2004
Ca_Alg,367.377,42.17707,2_ALG_TGA.csv,10.5258/SOTON/D2004
Ca_Alg,368.377,42.09241,2_ALG_TGA.csv,10.5258/SOTON/D2004
Ca_Alg,369.377,42.02125,2_ALG_TGA.csv,10.5258/SOTON/D2004
Ca_Alg,370.377,41.93977,2_ALG_TGA.csv,10.5258/SOTON/D2004
Ca_Alg,371.377,41.85447,2_ALG_TGA.csv,10.5258/SOTON/D2004
Ca_Alg,372.377,41.77383,2_ALG_TGA.csv,10.5258/SOTON/D2004
Ca_Alg,373.377,41.66536,2_ALG_TGA.csv,10.5258/SOTON/D2004
Ca_Alg,374.377,41.58498,2_ALG_TGA.csv,10.5258/SOTON/D2004
Ca_Alg,375.377,41.52108,2_ALG_TGA.csv,10.5258/SOTON/D2004
Ca_Alg,376.377,41.48097,2_ALG_TGA.csv,10.5258/SOTON/D2004
Ca_Alg,377.377,41.3968,2_ALG_TGA.csv,10.5258/SOTON/D2004
Ca_Alg,378.377,41.30939,2_ALG_TGA.csv,10.5258/SOTON/D2004
Ca_Alg,379.377,41.22416,2_ALG_TGA.csv,10.5258/SOTON/D2004
Ca_Alg,380.377,41.14589,2_ALG_TGA.csv,10.5258/SOTON/D2004
Ca_Alg,381.377,41.06991,2_ALG_TGA.csv,10.5258/SOTON/D2004
Ca_Alg,382.377,40.98551,2_ALG_TGA.csv,10.5258/SOTON/D2004
Ca_Alg,383.377,40.9116,2_ALG_TGA.csv,10.5258/SOTON/D2004
Ca_Alg,384.377,40.83941,2_ALG_TGA.csv,10.5258/SOTON/D2004
Ca_Alg,385.377,40.75994,2_ALG_TGA.csv,10.5258/SOTON/D2004
Ca_Alg,386.377,40.6891,2_ALG_TGA.csv,10.5258/SOTON/D2004
Ca_Alg,387.377,40.6112,2_ALG_TGA.csv,10.5258/SOTON/D2004
Ca_Alg,388.377,40.5074,2_ALG_TGA.csv,10.5258/SOTON/D2004
Ca_Alg,389.377,40.43312,2_ALG_TGA.csv,10.5258/SOTON/D2004
Ca_Alg,390.377,40.34643,2_ALG_TGA.csv,10.5258/SOTON/D2004
Ca_Alg,391.377,40.29053,2_ALG_TGA.csv,10.5258/SOTON/D2004
Ca_Alg,392.377,40.22446,2_ALG_TGA.csv,10.5258/SOTON/D2004
Ca_Alg,393.377,40.12918,2_ALG_TGA.csv,10.5258/SOTON/D2004
Ca_Alg,394.377,40.04026,2_ALG_TGA.csv,10.5258/SOTON/D2004
Ca_Alg,395.377,39.95474,2_ALG_TGA.csv,10.5258/SOTON/D2004
Ca_Alg,396.377,39.87434,2_ALG_TGA.csv,10.5258/SOTON/D2004
Ca_Alg,397.377,39.78472,2_ALG_TGA.csv,10.5258/SOTON/D2004
Ca_Alg,398.377,39.69277,2_ALG_TGA.csv,10.5258/SOTON/D2004
Ca_Alg,399.377,39.59776,2_ALG_TGA.csv,10.5258/SOTON/D2004
Ca_Alg,400.377,39.50904,2_ALG_TGA.csv,10.5258/SOTON/D2004
Ca_Alg,401.377,39.41838,2_ALG_TGA.csv,10.5258/SOTON/D2004
Ca_Alg,402.377,39.32932,2_ALG_TGA.csv,10.5258/SOTON/D2004
Ca_Alg,403.377,39.24508,2_ALG_TGA.csv,10.5258/SOTON/D2004
Ca_Alg,404.377,39.15142,2_ALG_TGA.csv,10.5258/SOTON/D2004
Ca_Alg,405.377,39.06204,2_ALG_TGA.csv,10.5258/SOTON/D2004
Ca_Alg,406.377,38.96463,2_ALG_TGA.csv,10.5258/SOTON/D2004
Ca_Alg,407.377,38.86766,2_ALG_TGA.csv,10.5258/SOTON/D2004
Ca_Alg,408.377,38.79875,2_ALG_TGA.csv,10.5258/SOTON/D2004
Ca_Alg,409.377,38.68149,2_ALG_TGA.csv,10.5258/SOTON/D2004
Ca_Alg,410.377,38.60599,2_ALG_TGA.csv,10.5258/SOTON/D2004
Ca_Alg,411.377,38.4872,2_ALG_TGA.csv,10.5258/SOTON/D2004
Ca_Alg,412.377,38.38936,2_ALG_TGA.csv,10.5258/SOTON/D2004
Ca_Alg,413.377,38.29057,2_ALG_TGA.csv,10.5258/SOTON/D2004
Ca_Alg,414.377,38.23725,2_ALG_TGA.csv,10.5258/SOTON/D2004
Ca_Alg,415.377,38.14089,2_ALG_TGA.csv,10.5258/SOTON/D2004
Ca_Alg,416.377,38.04214,2_ALG_TGA.csv,10.5258/SOTON/D2004
Ca_Alg,417.377,37.9402,2_ALG_TGA.csv,10.5258/SOTON/D2004
Ca_Alg,418.377,37.85309,2_ALG_TGA.csv,10.5258/SOTON/D2004
Ca_Alg,419.377,37.76049,2_ALG_TGA.csv,10.5258/SOTON/D2004
Ca_Alg,420.377,37.67026,2_ALG_TGA.csv,10.5258/SOTON/D2004
Ca_Alg,421.377,37.5806,2_ALG_TGA.csv,10.5258/SOTON/D2004
Ca_Alg,422.377,37.49639,2_ALG_TGA.csv,10.5258/SOTON/D2004
Ca_Alg,423.377,37.39262,2_ALG_TGA.csv,10.5258/SOTON/D2004
Ca_Alg,424.377,37.31672,2_ALG_TGA.csv,10.5258/SOTON/D2004
Ca_Alg,425.377,37.23508,2_ALG_TGA.csv,10.5258/SOTON/D2004
Ca_Alg,426.377,37.11709,2_ALG_TGA.csv,10.5258/SOTON/D2004
Ca_Alg,427.377,37.05139,2_ALG_TGA.csv,10.5258/SOTON/D2004
Ca_Alg,428.377,36.97991,2_ALG_TGA.csv,10.5258/SOTON/D2004
Ca_Alg,429.377,36.87599,2_ALG_TGA.csv,10.5258/SOTON/D2004
Ca_Alg,430.377,36.79199,2_ALG_TGA.csv,10.5258/SOTON/D2004
Ca_Alg,431.377,36.70683,2_ALG_TGA.csv,10.5258/SOTON/D2004
Ca_Alg,432.377,36.59397,2_ALG_TGA.csv,10.5258/SOTON/D2004
Ca_Alg,433.377,36.50184,2_ALG_TGA.csv,10.5258/SOTON/D2004
Ca_Alg,434.377,36.43979,2_ALG_TGA.csv,10.5258/SOTON/D2004
Ca_Alg,435.377,36.3619,2_ALG_TGA.csv,10.5258/SOTON/D2004
Ca_Alg,436.377,36.25798,2_ALG_TGA.csv,10.5258/SOTON/D2004
Ca_Alg,437.377,36.14886,2_ALG_TGA.csv,10.5258/SOTON/D2004
Ca_Alg,438.377,36.04359,2_ALG_TGA.csv,10.5258/SOTON/D2004
Ca_Alg,439.377,35.94652,2_ALG_TGA.csv,10.5258/SOTON/D2004
Ca_Alg,440.377,35.8248,2_ALG_TGA.csv,10.5258/SOTON/D2004
Ca_Alg,441.377,35.77032,2_ALG_TGA.csv,10.5258/SOTON/D2004
Ca_Alg,442.377,35.67136,2_ALG_TGA.csv,10.5258/SOTON/D2004
Ca_Alg,443.377,35.57859,2_ALG_TGA.csv,10.5258/SOTON/D2004
Ca_Alg,444.377,35.48407,2_ALG_TGA.csv,10.5258/SOTON/D2004
Ca_Alg,445.377,35.38461,2_ALG_TGA.csv,10.5258/SOTON/D2004
Ca_Alg,446.377,35.31519,2_ALG_TGA.csv,10.5258/SOTON/D2004
Ca_Alg,447.377,35.20614,2_ALG_TGA.csv,10.5258/SOTON/D2004
Ca_Alg,448.377,35.1046,2_ALG_TGA.csv,10.5258/SOTON/D2004
Ca_Alg,449.377,35.02105,2_ALG_TGA.csv,10.5258/SOTON/D2004
Ca_Alg,450.377,34.94717,2_ALG_TGA.csv,10.5258/SOTON/D2004
Ca_Alg,451.377,34.8399,2_ALG_TGA.csv,10.5258/SOTON/D2004
Ca_Alg,452.377,34.74067,2_ALG_TGA.csv,10.5258/SOTON/D2004
Ca_Alg,453.377,34.65109,2_ALG_TGA.csv,10.5258/SOTON/D2004
Ca_Alg,454.377,34.57318,2_ALG_TGA.csv,10.5258/SOTON/D2004
Ca_Alg,455.377,34.5001,2_ALG_TGA.csv,10.5258/SOTON/D2004
Ca_Alg,456.377,34.40186,2_ALG_TGA.csv,10.5258/SOTON/D2004
Ca_Alg,457.377,34.32463,2_ALG_TGA.csv,10.5258/SOTON/D2004
Ca_Alg,458.377,34.24212,2_ALG_TGA.csv,10.5258/SOTON/D2004
Ca_Alg,459.377,34.17216,2_ALG_TGA.csv,10.5258/SOTON/D2004
Ca_Alg,460.377,34.08288,2_ALG_TGA.csv,10.5258/SOTON/D2004
Ca_Alg,461.377,34.0263,2_ALG_TGA.csv,10.5258/SOTON/D2004
Ca_Alg,462.377,33.96554,2_ALG_TGA.csv,10.5258/SOTON/D2004
Ca_Alg,463.377,33.90761,2_ALG_TGA.csv,10.5258/SOTON/D2004
Ca_Alg,464.377,33.83162,2_ALG_TGA.csv,10.5258/SOTON/D2004
Ca_Alg,465.377,33.76755,2_ALG_TGA.csv,10.5258/SOTON/D2004
Ca_Alg,466.377,33.70676,2_ALG_TGA.csv,10.5258/SOTON/D2004
Ca_Alg,467.377,33.6463,2_ALG_TGA.csv,10.5258/SOTON/D2004
Ca_Alg,468.377,33.57974,2_ALG_TGA.csv,10.5258/SOTON/D2004
Ca_Alg,469.377,33.53589,2_ALG_TGA.csv,10.5258/SOTON/D2004
Ca_Alg,470.377,33.47987,2_ALG_TGA.csv,10.5258/SOTON/D2004
Ca_Alg,471.377,33.42907,2_ALG_TGA.csv,10.5258/SOTON/D2004
Ca_Alg,472.377,33.37283,2_ALG_TGA.csv,10.5258/SOTON/D2004
Ca_Alg,473.377,33.3174,2_ALG_TGA.csv,10.5258/SOTON/D2004
Ca_Alg,474.377,33.27174,2_ALG_TGA.csv,10.5258/SOTON/D2004
Ca_Alg,475.377,33.22448,2_ALG_TGA.csv,10.5258/SOTON/D2004
Ca_Alg,476.377,33.1763,2_ALG_TGA.csv,10.5258/SOTON/D2004
Ca_Alg,477.377,33.13587,2_ALG_TGA.csv,10.5258/SOTON/D2004
Ca_Alg,478.377,33.10137,2_ALG_TGA.csv,10.5258/SOTON/D2004
Ca_Alg,479.377,33.04094,2_ALG_TGA.csv,10.5258/SOTON/D2004
Ca_Alg,480.377,32.9724,2_ALG_TGA.csv,10.5258/SOTON/D2004
Ca_Alg,481.377,32.94073,2_ALG_TGA.csv,10.5258/SOTON/D2004
Ca_Alg,482.377,32.87949,2_ALG_TGA.csv,10.5258/SOTON/D2004
Ca_Alg,483.377,32.84157,2_ALG_TGA.csv,10.5258/SOTON/D2004
Ca_Alg,484.377,32.80151,2_ALG_TGA.csv,10.5258/SOTON/D2004
Ca_Alg,485.377,32.75604,2_ALG_TGA.csv,10.5258/SOTON/D2004
Ca_Alg,486.377,32.73472,2_ALG_TGA.csv,10.5258/SOTON/D2004
Ca_Alg,487.377,32.68527,2_ALG_TGA.csv,10.5258/SOTON/D2004
Ca_Alg,488.377,32.62093,2_ALG_TGA.csv,10.5258/SOTON/D2004
Ca_Alg,489.377,32.54356,2_ALG_TGA.csv,10.5258/SOTON/D2004
Ca_Alg,490.377,32.52391,2_ALG_TGA.csv,10.5258/SOTON/D2004
Ca_Alg,491.377,32.49764,2_ALG_TGA.csv,10.5258/SOTON/D2004
Ca_Alg,492.377,32.46301,2_ALG_TGA.csv,10.5258/SOTON/D2004
Ca_Alg,493.377,32.41534,2_ALG_TGA.csv,10.5258/SOTON/D2004
Ca_Alg,494.377,32.3542,2_ALG_TGA.csv,10.5258/SOTON/D2004
Ca_Alg,495.377,32.3014,2_ALG_TGA.csv,10.5258/SOTON/D2004
Ca_Alg,496.377,32.26854,2_ALG_TGA.csv,10.5258/SOTON/D2004
Ca_Alg,497.377,32.24441,2_ALG_TGA.csv,10.5258/SOTON/D2004
Ca_Alg,498.377,32.20686,2_ALG_TGA.csv,10.5258/SOTON/D2004
Ca_Alg,499.377,32.16453,2_ALG_TGA.csv,10.5258/SOTON/D2004
Ca_Alg,500.377,32.10451,2_ALG_TGA.csv,10.5258/SOTON/D2004
Ca_Alg,501.377,32.05931,2_ALG_TGA.csv,10.5258/SOTON/D2004
Ca_Alg,502.377,32.01812,2_ALG_TGA.csv,10.5258/SOTON/D2004
Ca_Alg,503.377,32.00853,2_ALG_TGA.csv,10.5258/SOTON/D2004
Ca_Alg,504.377,31.97601,2_ALG_TGA.csv,10.5258/SOTON/D2004
Ca_Alg,505.377,31.92224,2_ALG_TGA.csv,10.5258/SOTON/D2004
Ca_Alg,506.377,31.92585,2_ALG_TGA.csv,10.5258/SOTON/D2004
Ca_Alg,507.377,31.86883,2_ALG_TGA.csv,10.5258/SOTON/D2004
Ca_Alg,508.377,31.83184,2_ALG_TGA.csv,10.5258/SOTON/D2004
Ca_Alg,509.377,31.80541,2_ALG_TGA.csv,10.5258/SOTON/D2004
Ca_Alg,510.377,31.7767,2_ALG_TGA.csv,10.5258/SOTON/D2004
Ca_Alg,511.377,31.74645,2_ALG_TGA.csv,10.5258/SOTON/D2004
Ca_Alg,512.377,31.71763,2_ALG_TGA.csv,10.5258/SOTON/D2004
Ca_Alg,513.377,31.68825,2_ALG_TGA.csv,10.5258/SOTON/D2004
Ca_Alg,514.377,31.65236,2_ALG_TGA.csv,10.5258/SOTON/D2004
Ca_Alg,515.377,31.60793,2_ALG_TGA.csv,10.5258/SOTON/D2004
Ca_Alg,516.377,31.57343,2_ALG_TGA.csv,10.5258/SOTON/D2004
Ca_Alg,517.377,31.53274,2_ALG_TGA.csv,10.5258/SOTON/D2004
Ca_Alg,518.377,31.48264,2_ALG_TGA.csv,10.5258/SOTON/D2004
Ca_Alg,519.377,31.45306,2_ALG_TGA.csv,10.5258/SOTON/D2004
Ca_Alg,520.377,31.47144,2_ALG_TGA.csv,10.5258/SOTON/D2004
Ca_Alg,521.377,31.43312,2_ALG_TGA.csv,10.5258/SOTON/D2004
Ca_Alg,522.377,31.38499,2_ALG_TGA.csv,10.5258/SOTON/D2004
Ca_Alg,523.377,31.31166,2_ALG_TGA.csv,10.5258/SOTON/D2004
Ca_Alg,524.377,31.26388,2_ALG_TGA.csv,10.5258/SOTON/D2004
Ca_Alg,525.377,31.22193,2_ALG_TGA.csv,10.5258/SOTON/D2004
Ca_Alg,526.377,31.15781,2_ALG_TGA.csv,10.5258/SOTON/D2004
Ca_Alg,527.377,31.07496,2_ALG_TGA.csv,10.5258/SOTON/D2004
Ca_Alg,528.377,30.9866,2_ALG_TGA.csv,10.5258/SOTON/D2004
Ca_Alg,529.377,30.90347,2_ALG_TGA.csv,10.5258/SOTON/D2004
Ca_Alg,530.377,30.79951,2_ALG_TGA.csv,10.5258/SOTON/D2004
Ca_Alg,531.377,30.65869,2_ALG_TGA.csv,10.5258/SOTON/D2004
Ca_Alg,532.377,30.5203,2_ALG_TGA.csv,10.5258/SOTON/D2004
Ca_Alg,533.377,30.37397,2_ALG_TGA.csv,10.5258/SOTON/D2004
Ca_Alg,534.377,30.21401,2_ALG_TGA.csv,10.5258/SOTON/D2004
Ca_Alg,535.377,30.01936,2_ALG_TGA.csv,10.5258/SOTON/D2004
Ca_Alg,536.377,29.81913,2_ALG_TGA.csv,10.5258/SOTON/D2004
Ca_Alg,537.377,29.59367,2_ALG_TGA.csv,10.5258/SOTON/D2004
Ca_Alg,538.377,29.34795,2_ALG_TGA.csv,10.5258/SOTON/D2004
Ca_Alg,539.377,29.09068,2_ALG_TGA.csv,10.5258/SOTON/D2004
Ca_Alg,540.377,28.81055,2_ALG_TGA.csv,10.5258/SOTON/D2004
Ca_Alg,541.377,28.53139,2_ALG_TGA.csv,10.5258/SOTON/D2004
Ca_Alg,542.377,28.22367,2_ALG_TGA.csv,10.5258/SOTON/D2004
Ca_Alg,543.377,27.87358,2_ALG_TGA.csv,10.5258/SOTON/D2004
Ca_Alg,544.377,27.50942,2_ALG_TGA.csv,10.5258/SOTON/D2004
Ca_Alg,545.377,26.95987,2_ALG_TGA.csv,10.5258/SOTON/D2004
Ca_Alg,546.377,26.39486,2_ALG_TGA.csv,10.5258/SOTON/D2004
Ca_Alg,547.377,25.91547,2_ALG_TGA.csv,10.5258/SOTON/D2004
Ca_Alg,548.377,25.3558,2_ALG_TGA.csv,10.5258/SOTON/D2004
Ca_Alg,549.377,24.66694,2_ALG_TGA.csv,10.5258/SOTON/D2004
Ca_Alg,550.377,23.79765,2_ALG_TGA.csv,10.5258/SOTON/D2004
Ca_Alg,551.377,23.08945,2_ALG_TGA.csv,10.5258/SOTON/D2004
Ca_Alg,552.377,22.64541,2_ALG_TGA.csv,10.5258/SOTON/D2004
Ca_Alg,553.377,22.34956,2_ALG_TGA.csv,10.5258/SOTON/D2004
Ca_Alg,554.377,22.12979,2_ALG_TGA.csv,10.5258/SOTON/D2004
Ca_Alg,555.377,21.95735,2_ALG_TGA.csv,10.5258/SOTON/D2004
Ca_Alg,556.377,21.80584,2_ALG_TGA.csv,10.5258/SOTON/D2004
Ca_Alg,557.377,21.67128,2_ALG_TGA.csv,10.5258/SOTON/D2004
Ca_Alg,558.377,21.56808,2_ALG_TGA.csv,10.5258/SOTON/D2004
Ca_Alg,559.377,21.48305,2_ALG_TGA.csv,10.5258/SOTON/D2004
Ca_Alg,560.377,21.39517,2_ALG_TGA.csv,10.5258/SOTON/D2004
Ca_Alg,561.377,21.31642,2_ALG_TGA.csv,10.5258/SOTON/D2004
Ca_Alg,562.377,21.22175,2_ALG_TGA.csv,10.5258/SOTON/D2004
Ca_Alg,563.377,21.14015,2_ALG_TGA.csv,10.5258/SOTON/D2004
Ca_Alg,564.377,21.06996,2_ALG_TGA.csv,10.5258/SOTON/D2004
Ca_Alg,565.377,20.99832,2_ALG_TGA.csv,10.5258/SOTON/D2004
Ca_Alg,566.377,20.94237,2_ALG_TGA.csv,10.5258/SOTON/D2004
Ca_Alg,567.377,20.88624,2_ALG_TGA.csv,10.5258/SOTON/D2004
Ca_Alg,568.377,20.85207,2_ALG_TGA.csv,10.5258/SOTON/D2004
Ca_Alg,569.377,20.76816,2_ALG_TGA.csv,10.5258/SOTON/D2004
Ca_Alg,570.377,20.70329,2_ALG_TGA.csv,10.5258/SOTON/D2004
Ca_Alg,571.377,20.64759,2_ALG_TGA.csv,10.5258/SOTON/D2004
Ca_Alg,572.377,20.59769,2_ALG_TGA.csv,10.5258/SOTON/D2004
Ca_Alg,573.377,20.53359,2_ALG_TGA.csv,10.5258/SOTON/D2004
Ca_Alg,574.377,20.46705,2_ALG_TGA.csv,10.5258/SOTON/D2004
Ca_Alg,575.377,20.40369,2_ALG_TGA.csv,10.5258/SOTON/D2004
Ca_Alg,576.377,20.35761,2_ALG_TGA.csv,10.5258/SOTON/D2004
Ca_Alg,577.377,20.3362,2_ALG_TGA.csv,10.5258/SOTON/D2004
Ca_Alg,578.377,20.26391,2_ALG_TGA.csv,10.5258/SOTON/D2004
Ca_Alg,579.377,20.20902,2_ALG_TGA.csv,10.5258/SOTON/D2004
Ca_Alg,580.377,20.14399,2_ALG_TGA.csv,10.5258/SOTON/D2004
Ca_Alg,581.377,20.07313,2_ALG_TGA.csv,10.5258/SOTON/D2004
Ca_Alg,582.377,19.98637,2_ALG_TGA.csv,10.5258/SOTON/D2004
Ca_Alg,583.377,19.90774,2_ALG_TGA.csv,10.5258/SOTON/D2004
Ca_Alg,584.377,19.82606,2_ALG_TGA.csv,10.5258/SOTON/D2004
Ca_Alg,585.377,19.76213,2_ALG_TGA.csv,10.5258/SOTON/D2004
Ca_Alg,586.377,19.70619,2_ALG_TGA.csv,10.5258/SOTON/D2004
Ca_Alg,587.377,19.66092,2_ALG_TGA.csv,10.5258/SOTON/D2004
Ca_Alg,588.377,19.57248,2_ALG_TGA.csv,10.5258/SOTON/D2004
Ca_Alg,589.377,19.57245,2_ALG_TGA.csv,10.5258/SOTON/D2004
Ca_Alg,590.377,19.53097,2_ALG_TGA.csv,10.5258/SOTON/D2004
Ca_Alg,591.377,19.51065,2_ALG_TGA.csv,10.5258/SOTON/D2004
Ca_Alg,592.377,19.45698,2_ALG_TGA.csv,10.5258/SOTON/D2004
Ca_Alg,593.377,19.42809,2_ALG_TGA.csv,10.5258/SOTON/D2004
Ca_Alg,594.377,19.40952,2_ALG_TGA.csv,10.5258/SOTON/D2004
Ca_Alg,595.377,19.38713,2_ALG_TGA.csv,10.5258/SOTON/D2004
Ca_Alg,596.377,19.37532,2_ALG_TGA.csv,10.5258/SOTON/D2004
Ca_Alg,597.377,19.35257,2_ALG_TGA.csv,10.5258/SOTON/D2004
Ca_Alg,598.377,19.32217,2_ALG_TGA.csv,10.5258/SOTON/D2004
Ca_Alg,599.377,19.30772,2_ALG_TGA.csv,10.5258/SOTON/D2004
Ca_Alg,600.377,19.28304,2_ALG_TGA.csv,10.5258/SOTON/D2004
Ca_Alg,601.377,19.27001,2_ALG_TGA.csv,10.5258/SOTON/D2004
Ca_Alg,602.377,19.24875,2_ALG_TGA.csv,10.5258/SOTON/D2004
Ca_Alg,603.377,19.22738,2_ALG_TGA.csv,10.5258/SOTON/D2004
Ca_Alg,604.377,19.2257,2_ALG_TGA.csv,10.5258/SOTON/D2004
Ca_Alg,605.377,19.18452,2_ALG_TGA.csv,10.5258/SOTON/D2004
Ca_Alg,606.377,19.15514,2_ALG_TGA.csv,10.5258/SOTON/D2004
Ca_Alg,607.377,19.08238,2_ALG_TGA.csv,10.5258/SOTON/D2004
Ca_Alg,608.377,19.07279,2_ALG_TGA.csv,10.5258/SOTON/D2004
Ca_Alg,609.377,19.06448,2_ALG_TGA.csv,10.5258/SOTON/D2004
Ca_Alg,610.377,19.00975,2_ALG_TGA.csv,10.5258/SOTON/D2004
Ca_Alg,611.377,18.97661,2_ALG_TGA.csv,10.5258/SOTON/D2004
Ca_Alg,612.377,18.93753,2_ALG_TGA.csv,10.5258/SOTON/D2004
Ca_Alg,613.377,18.90752,2_ALG_TGA.csv,10.5258/SOTON/D2004
Ca_Alg,614.377,18.85489,2_ALG_TGA.csv,10.5258/SOTON/D2004
Ca_Alg,615.377,18.80197,2_ALG_TGA.csv,10.5258/SOTON/D2004
Ca_Alg,616.377,18.75918,2_ALG_TGA.csv,10.5258/SOTON/D2004
Ca_Alg,617.377,18.70463,2_ALG_TGA.csv,10.5258/SOTON/D2004
Ca_Alg,618.377,18.6465,2_ALG_TGA.csv,10.5258/SOTON/D2004
Ca_Alg,619.377,18.559,2_ALG_TGA.csv,10.5258/SOTON/D2004
Ca_Alg,620.377,18.52951,2_ALG_TGA.csv,10.5258/SOTON/D2004
Ca_Alg,621.377,18.46441,2_ALG_TGA.csv,10.5258/SOTON/D2004
Ca_Alg,622.377,18.40506,2_ALG_TGA.csv,10.5258/SOTON/D2004
Ca_Alg,623.377,18.30996,2_ALG_TGA.csv,10.5258/SOTON/D2004
Ca_Alg,624.377,18.25247,2_ALG_TGA.csv,10.5258/SOTON/D2004
Ca_Alg,625.377,18.20982,2_ALG_TGA.csv,10.5258/SOTON/D2004
Ca_Alg,626.377,18.12704,2_ALG_TGA.csv,10.5258/SOTON/D2004
Ca_Alg,627.377,18.04301,2_ALG_TGA.csv,10.5258/SOTON/D2004
Ca_Alg,628.377,17.97622,2_ALG_TGA.csv,10.5258/SOTON/D2004
Ca_Alg,629.377,17.90182,2_ALG_TGA.csv,10.5258/SOTON/D2004
Ca_Alg,630.377,17.8317,2_ALG_TGA.csv,10.5258/SOTON/D2004
Ca_Alg,631.377,17.743,2_ALG_TGA.csv,10.5258/SOTON/D2004
Ca_Alg,632.377,17.66087,2_ALG_TGA.csv,10.5258/SOTON/D2004
Ca_Alg,633.377,17.55706,2_ALG_TGA.csv,10.5258/SOTON/D2004
Ca_Alg,634.377,17.46549,2_ALG_TGA.csv,10.5258/SOTON/D2004
Ca_Alg,635.377,17.36644,2_ALG_TGA.csv,10.5258/SOTON/D2004
Ca_Alg,636.377,17.26865,2_ALG_TGA.csv,10.5258/SOTON/D2004
Ca_Alg,637.377,17.17249,2_ALG_TGA.csv,10.5258/SOTON/D2004
Ca_Alg,638.377,17.06145,2_ALG_TGA.csv,10.5258/SOTON/D2004
Ca_Alg,639.377,16.96182,2_ALG_TGA.csv,10.5258/SOTON/D2004
Ca_Alg,640.377,16.84679,2_ALG_TGA.csv,10.5258/SOTON/D2004
Ca_Alg,641.377,16.72887,2_ALG_TGA.csv,10.5258/SOTON/D2004
Ca_Alg,642.377,16.62034,2_ALG_TGA.csv,10.5258/SOTON/D2004
Ca_Alg,643.377,16.51844,2_ALG_TGA.csv,10.5258/SOTON/D2004
Ca_Alg,644.377,16.39194,2_ALG_TGA.csv,10.5258/SOTON/D2004
Ca_Alg,645.377,16.26633,2_ALG_TGA.csv,10.5258/SOTON/D2004
Ca_Alg,646.377,16.16426,2_ALG_TGA.csv,10.5258/SOTON/D2004
Ca_Alg,647.377,16.01216,2_ALG_TGA.csv,10.5258/SOTON/D2004
Ca_Alg,648.377,15.87149,2_ALG_TGA.csv,10.5258/SOTON/D2004
Ca_Alg,649.377,15.73539,2_ALG_TGA.csv,10.5258/SOTON/D2004
Ca_Alg,650.377,15.60099,2_ALG_TGA.csv,10.5258/SOTON/D2004
Ca_Alg,651.377,15.48178,2_ALG_TGA.csv,10.5258/SOTON/D2004
Ca_Alg,652.377,15.34255,2_ALG_TGA.csv,10.5258/SOTON/D2004
Ca_Alg,653.377,15.19936,2_ALG_TGA.csv,10.5258/SOTON/D2004
Ca_Alg,654.377,15.05328,2_ALG_TGA.csv,10.5258/SOTON/D2004
Ca_Alg,655.377,14.90933,2_ALG_TGA.csv,10.5258/SOTON/D2004
Ca_Alg,656.377,14.76847,2_ALG_TGA.csv,10.5258/SOTON/D2004
Ca_Alg,657.377,14.6327,2_ALG_TGA.csv,10.5258/SOTON/D2004
Ca_Alg,658.377,14.48084,2_ALG_TGA.csv,10.5258/SOTON/D2004
Ca_Alg,659.377,14.3242,2_ALG_TGA.csv,10.5258/SOTON/D2004
Ca_Alg,660.377,14.14347,2_ALG_TGA.csv,10.5258/SOTON/D2004
Ca_Alg,661.377,13.97323,2_ALG_TGA.csv,10.5258/SOTON/D2004
Ca_Alg,662.377,13.85595,2_ALG_TGA.csv,10.5258/SOTON/D2004
Ca_Alg,663.377,13.69928,2_ALG_TGA.csv,10.5258/SOTON/D2004
Ca_Alg,664.377,13.59207,2_ALG_TGA.csv,10.5258/SOTON/D2004
Ca_Alg,665.377,13.39865,2_ALG_TGA.csv,10.5258/SOTON/D2004
Ca_Alg,666.377,13.24303,2_ALG_TGA.csv,10.5258/SOTON/D2004
Ca_Alg,667.377,13.08334,2_ALG_TGA.csv,10.5258/SOTON/D2004
Ca_Alg,668.377,12.90364,2_ALG_TGA.csv,10.5258/SOTON/D2004
Ca_Alg,669.377,12.72703,2_ALG_TGA.csv,10.5258/SOTON/D2004
Ca_Alg,670.377,12.57053,2_ALG_TGA.csv,10.5258/SOTON/D2004
Ca_Alg,671.377,12.40843,2_ALG_TGA.csv,10.5258/SOTON/D2004
Ca_Alg,672.377,12.24326,2_ALG_TGA.csv,10.5258/SOTON/D2004
Ca_Alg,673.377,12.08312,2_ALG_TGA.csv,10.5258/SOTON/D2004
Ca_Alg,674.377,11.91746,2_ALG_TGA.csv,10.5258/SOTON/D2004
Ca_Alg,675.377,11.78386,2_ALG_TGA.csv,10.5258/SOTON/D2004
Ca_Alg,676.377,11.62284,2_ALG_TGA.csv,10.5258/SOTON/D2004
Ca_Alg,677.377,11.46485,2_ALG_TGA.csv,10.5258/SOTON/D2004
Ca_Alg,678.377,11.30041,2_ALG_TGA.csv,10.5258/SOTON/D2004
Ca_Alg,679.377,11.14766,2_ALG_TGA.csv,10.5258/SOTON/D2004
Ca_Alg,680.377,10.97998,2_ALG_TGA.csv,10.5258/SOTON/D2004
Ca_Alg,681.377,10.87773,2_ALG_TGA.csv,10.5258/SOTON/D2004
Ca_Alg,682.377,10.71744,2_ALG_TGA.csv,10.5258/SOTON/D2004
Ca_Alg,683.377,10.56287,2_ALG_TGA.csv,10.5258/SOTON/D2004
Ca_Alg,684.377,10.42024,2_ALG_TGA.csv,10.5258/SOTON/D2004
Ca_Alg,685.377,10.31424,2_ALG_TGA.csv,10.5258/SOTON/D2004
Ca_Alg,686.377,10.20114,2_ALG_TGA.csv,10.5258/SOTON/D2004
Ca_Alg,687.377,10.10787,2_ALG_TGA.csv,10.5258/SOTON/D2004
Ca_Alg,688.377,10.00803,2_ALG_TGA.csv,10.5258/SOTON/D2004
Ca_Alg,689.377,9.93061,2_ALG_TGA.csv,10.5258/SOTON/D2004
Ca_Alg,690.377,9.87029,2_ALG_TGA.csv,10.5258/SOTON/D2004
Ca_Alg,691.377,9.79285,2_ALG_TGA.csv,10.5258/SOTON/D2004
Ca_Alg,692.377,9.73182,2_ALG_TGA.csv,10.5258/SOTON/D2004
Ca_Alg,693.377,9.6823,2_ALG_TGA.csv,10.5258/SOTON/D2004
Ca_Alg,694.377,9.64743,2_ALG_TGA.csv,10.5258/SOTON/D2004
Ca_Alg,695.377,9.62765,2_ALG_TGA.csv,10.5258/SOTON/D2004
Ca_Alg,696.377,9.59144,2_ALG_TGA.csv,10.5258/SOTON/D2004
Ca_Alg,697.377,9.58934,2_ALG_TGA.csv,10.5258/SOTON/D2004
Ca_Alg,698.377,9.54667,2_ALG_TGA.csv,10.5258/SOTON/D2004
Ca_Alg,699.377,9.54461,2_ALG_TGA.csv,10.5258/SOTON/D2004
Ca_Alg,700.377,9.5454,2_ALG_TGA.csv,10.5258/SOTON/D2004
Ca_Alg,701.377,9.55112,2_ALG_TGA.csv,10.5258/SOTON/D2004
Ca_Alg,702.377,9.55231,2_ALG_TGA.csv,10.5258/SOTON/D2004
Ca_Alg,703.377,9.54866,2_ALG_TGA.csv,10.5258/SOTON/D2004
Ca_Alg,704.377,9.5299,2_ALG_TGA.csv,10.5258/SOTON/D2004
Ca_Alg,705.377,9.52699,2_ALG_TGA.csv,10.5258/SOTON/D2004
Ca_Alg,706.377,9.50939,2_ALG_TGA.csv,10.5258/SOTON/D2004
Ca_Alg,707.377,9.52477,2_ALG_TGA.csv,10.5258/SOTON/D2004
Ca_Alg,708.377,9.53195,2_ALG_TGA.csv,10.5258/SOTON/D2004
Ca_Alg,709.377,9.52589,2_ALG_TGA.csv,10.5258/SOTON/D2004
Ca_Alg,710.377,9.50735,2_ALG_TGA.csv,10.5258/SOTON/D2004
Ca_Alg,711.377,9.46975,2_ALG_TGA.csv,10.5258/SOTON/D2004
Ca_Alg,712.377,9.51386,2_ALG_TGA.csv,10.5258/SOTON/D2004
Ca_Alg,713.377,9.51071,2_ALG_TGA.csv,10.5258/SOTON/D2004
Ca_Alg,714.377,9.50417,2_ALG_TGA.csv,10.5258/SOTON/D2004
Ca_Alg,715.377,9.48276,2_ALG_TGA.csv,10.5258/SOTON/D2004
Ca_Alg,716.377,9.48447,2_ALG_TGA.csv,10.5258/SOTON/D2004
