Repository: alimardani76/tga-mof-analyzer

# TGA-MOF-Analyzer

Automated thermogravimetric analysis toolkit for metal–organic frameworks.

Validated on 14 TGA curves from open-access data (Crickmore & Bradshaw, DOI: 10.5258/SOTON/D2004).
Equations traceable to Abánades Lázaro (EJIC 2020), Shearer (Chem. Mater. 2016), Sannes (Chem. Mater. 2023).

---

## What It Computes

| Output | Method | Required Input |
|--------|--------|----------------|
| Decomposition temperature (T_onset) | Tangent intersection (ASTM E2550), threshold, DTG max | TGA data only |
| T_1, T_2, T_5, T_10 stability metrics | Linear interpolation from activated mass | TGA data only |
| Mass-loss events with 100% mass balance | Valley-to-valley DTG segmentation | TGA data only |
| Mass loss by temperature windows | Interpolated mass at window boundaries | TGA data only |
| Predicted oxide residue | Formula → metal → oxide lookup | TGA data + formula |
| Observed vs predicted residue comparison | Δ = observed − predicted | TGA data + formula |
| Molecular formula (linkers per FU) | R_exp = m(T_DH)/m_residue, q equation | TGA data + formula + T_DH |
| Composition sensitivity (q vs T_DH) | Sweep T_DH from 150–490°C | TGA data + formula |
| Missing linker defects | 5 compensator models (Shearer/Sannes) | Formula + Module 3 output |
| Composite MOF loading (wt%) | Residue ratio equation | TGA data + reference residues |
| Guest stoichiometry candidates | Brute-force enumeration with scoring | TGA data + framework mass |
| Uncertainty (σ) on all quantities | Analytical linear propagation (GUM) | TGA noise estimate |
| Publication-quality plots | TGA+DTG, event map, R_exp, sensitivity | TGA data |

---

### Minimal config (only file path required)

```json
{
  "case_id": "my_sample",
  "tga_csv": "data/sample.csv"
}
```

### Batch config (multiple samples)

```json
{
  "runs": [
    {
      "case_id": "sample_A",
      "tga_csv": "data/A.csv",
      "formula": "Zr6O4(OH)4(BDC)6",
      "atmosphere": "air"
    },
    {
      "case_id": "sample_B",
      "tga_csv": "data/B.csv",
      "atmosphere": "N2"
    }
  ]
}
```

## Output Files

For each analysis run, the tool produces:

| File                        | Contents                                                      |
| --------------------------- | ------------------------------------------------------------- |
| `{case_id}_result.json`     | All computed values in machine-readable JSON                  |
| `{case_id}_report.txt`      | Human-readable report with suggested publication wording      |
| `{case_id}_tga_dtg.png`     | TGA + DTG overlay plot                                        |
| `{case_id}_events.png`      | Color-coded mass-loss event map                               |
| `{case_id}_rexp.png`        | R\_exp(T) curve with plateau annotation (if formula provided) |
| `{case_id}_sensitivity.png` | q vs T\_DH sensitivity plot (if formula provided)             |

***

## File Descriptions

### Root files

**`app.py`** — Streamlit web interface. Handles file upload, sidebar inputs, analysis execution, plot rendering, and download buttons. All computation is delegated to `core/` and `modules/`. No analysis logic lives here.

**`tga_analyze.py`** — Command-line interface. Parses arguments (`--wizard`, `--example`, config path). Loads JSON config, validates inputs, calls analysis functions, saves JSON result and text report. Supports single and batch runs.

**`run_analysis.py`** — Development/validation script. Hardcoded analysis of all 14 cases from Crickmore & Bradshaw data. Runs all 5 modules, generates all plots, prints the full summary table. Not for end users.

**`README.md`** — This file.

**`TECHNICAL_GUIDE.md`** — Complete technical documentation. Physics, equations, architecture, assumptions, limitations, design choices, modification guide.

**`LICENSE`** — MIT License.

**`requirements.txt`** — Production dependencies. Used by Streamlit Cloud for deployment. Contains: numpy, scipy, matplotlib.

**`requirements-dev.txt`** — Development dependencies. Adds: pytest, streamlit.

**`setup.py`** — Package installer. Enables `pip install .` and `pip install -e .` for editable development. Defines the `tga-analyze` console script entry point.

**`.gitignore`** — Excludes `__pycache__/`, `output/`, `*.png`, `venv/`, `.pytest_cache/`, IDE files, and user-specific config files from version control.

### `cases/` — Validation data (not in public repo)

14 directories, each containing one TGA CSV file from Crickmore & Bradshaw (DOI: 10.5258/SOTON/D2004). Cases 01–03 and 09: pure UiO-66-NH2 powders from different synthesis batches. Cases 04–08: UiO-66-NH2\@FFP composites at 5/10/15/20 synthesis cycles plus NH3+ variant. Cases 10–11: UiO-66-NH2\@alginate composites. Cases 12–14: Zn-based MOFs with unknown formulas.

### `blank_controls/` — Blank data (not in public repo)

Two directories: FFP blank (residue = −0.79%, treated as 0%) and Ca-alginate blank (residue = 8.89%). Used as reference for composite loading calculations.

File: cases/case_10_UiO66NH2_Alg/input_template_for_tga_code.json
{
  "analysis_name": "case_10_UiO66NH2_Alg",
  "mode": "binder_additive_burnoff_in_shaped_body__mof_alginate_composite",
  "material_class": "MOF_or_MOF_composite",
  "tga_csv": "tga_curve_standardized.csv",
  "formula": "Composite: UiO-66-NH2 + calcium alginate; formula not single-phase",
  "candidate_guests": [
    "H2O",
    "DMF",
    "EtOH"
  ],
  "atmosphere": "unknown_from_source_file",
  "heating_rate_C_min": "unknown_from_source_file",
  "temperature_column": "temperature_C",
  "mass_column": "mass_percent",
  "notes": "Relative path assumes running from this case folder. Fill missing formula/metadata before publication-quality stoichiometric claims."
}

File: cases/case_10_UiO66NH2_Alg/metadata.json
{
  "case_id": "case_10_UiO66NH2_Alg",
  "sample_name": "UiO66NH2@Alg",
  "is_mof_or_mof_composite": true,
  "recommended_code_mode": "binder_additive_burnoff_in_shaped_body__mof_alginate_composite",
  "case_notes": "UiO-66-NH2 alginate composite; use with blank-control correction against Ca_Alg.",
  "material_class": "MOF_or_MOF_composite",
  "source_file": "2_ALG_TGA.csv",
  "source_dataset": "Crickmore & Bradshaw, University of Southampton dataset supporting PhD thesis: Metal-organic framework composites for nuclear waste clean-up",
  "source_dataset_doi": "10.5258/SOTON/D2004",
  "source_url": "https://eprints.soton.ac.uk/481226/",
  "license": "Creative Commons Attribution (as stated for dataset files on repository page)",
  "temperature_range_C": [
    26.488,
    898.488
  ],
  "mass_percent_final": 22.16956,
  "source_axis_note": "Source column label says mass loss (%), but values start at 100; stored here as normalized mass remaining percent.",
  "formula_or_formula_note": "Composite: UiO-66-NH2 + calcium alginate; formula not single-phase",
  "candidate_guests_default": [
    "H2O",
    "DMF",
    "EtOH"
  ],
  "mandatory_user_fields_for_quantitative_stoichiometry": [
    "guest-free framework formula or framework molar mass",
    "temperature window(s) for assigned guest/solvent loss",
    "candidate guest identities and molar masses",
    "atmosphere and heating rate, if comparing decomposition temperature",
    "blank/support fraction if composite/binder mode is used"
  ],
  "quick_metrics": {
    "mass_loss_120_250_C_pct_points": 10.360126719999997,
    "mass_loss_250_400_C_pct_points": 27.793010000000002,
    "mass_loss_400_600_C_pct_points": 26.820741199999997,
    "mass_loss_600_700_C_pct_points": 1.8708606400000036
  }
}

File: cases/case_11_UiO66NH3_Alg/input_template_for_tga_code.json
{
  "analysis_name": "case_11_UiO66NH3_Alg",
  "mode": "binder_additive_burnoff_in_shaped_body__mof_alginate_composite",
  "material_class": "MOF_or_MOF_composite",
  "tga_csv": "tga_curve_standardized.csv",
  "formula": "Composite/protonated UiO-66-NH2 + calcium alginate; formula not single-phase",
  "candidate_guests": [
    "H2O",
    "DMF",
    "EtOH"
  ],
  "atmosphere": "unknown_from_source_file",
  "heating_rate_C_min": "unknown_from_source_file",
  "temperature_column": "temperature_C",
  "mass_column": "mass_percent",
  "notes": "Relative path assumes running from this case folder. Fill missing formula/metadata before publication-quality stoichiometric claims."
}

File: cases/case_11_UiO66NH3_Alg/metadata.json
{
  "case_id": "case_11_UiO66NH3_Alg",
  "sample_name": "UiO66NH3+@Alg",
  "is_mof_or_mof_composite": true,
  "recommended_code_mode": "binder_additive_burnoff_in_shaped_body__mof_alginate_composite",
  "case_notes": "Protonated/functionalized UiO-66 alginate composite; use with blank-control correction.",
  "material_class": "MOF_or_MOF_composite",
  "source_file": "2_ALG_TGA.csv",
  "source_dataset": "Crickmore & Bradshaw, University of Southampton dataset supporting PhD thesis: Metal-organic framework composites for nuclear waste clean-up",
  "source_dataset_doi": "10.5258/SOTON/D2004",
  "source_url": "https://eprints.soton.ac.uk/481226/",
  "license": "Creative Commons Attribution (as stated for dataset files on repository page)",
  "temperature_range_C": [
    26.488,
    898.488
  ],
  "mass_percent_final": 15.83941,
  "source_axis_note": "Source column label says mass loss (%), but values start at 100; stored here as normalized mass remaining percent.",
  "formula_or_formula_note": "Composite/protonated UiO-66-NH2 + calcium alginate; formula not single-phase",
  "candidate_guests_default": [
    "H2O",
    "DMF",
    "EtOH"
  ],
  "mandatory_user_fields_for_quantitative_stoichiometry": [
    "guest-free framework formula or framework molar mass",
    "temperature window(s) for assigned guest/solvent loss",
    "candidate guest identities and molar masses",
    "atmosphere and heating rate, if comparing decomposition temperature",
    "blank/support fraction if composite/binder mode is used"
  ],
  "quick_metrics": {
    "mass_loss_120_250_C_pct_points": 26.173137840000003,
    "mass_loss_250_400_C_pct_points": 21.92593712,
    "mass_loss_400_600_C_pct_points": 21.53845032,
    "mass_loss_600_700_C_pct_points": 1.7286398399999996
  }
}
