Repository: alimardani76/tga-mof-analyzer

# TGA-MOF-Analyzer

Automated thermogravimetric analysis toolkit for metal–organic frameworks.

Validated on 14 TGA curves from open-access data (Crickmore & Bradshaw, DOI: 10.5258/SOTON/D2004).
Equations traceable to Abánades Lázaro (EJIC 2020), Shearer (Chem. Mater. 2016), Sannes (Chem. Mater. 2023).

---

## What It Computes

| Output | Method | Required Input |
|--------|--------|----------------|
| Decomposition temperature (T_onset) | Tangent intersection (ASTM E2550), threshold, DTG max | TGA data only |
| T_1, T_2, T_5, T_10 stability metrics | Linear interpolation from activated mass | TGA data only |
| Mass-loss events with 100% mass balance | Valley-to-valley DTG segmentation | TGA data only |
| Mass loss by temperature windows | Interpolated mass at window boundaries | TGA data only |
| Predicted oxide residue | Formula → metal → oxide lookup | TGA data + formula |
| Observed vs predicted residue comparison | Δ = observed − predicted | TGA data + formula |
| Molecular formula (linkers per FU) | R_exp = m(T_DH)/m_residue, q equation | TGA data + formula + T_DH |
| Composition sensitivity (q vs T_DH) | Sweep T_DH from 150–490°C | TGA data + formula |
| Missing linker defects | 5 compensator models (Shearer/Sannes) | Formula + Module 3 output |
| Composite MOF loading (wt%) | Residue ratio equation | TGA data + reference residues |
| Guest stoichiometry candidates | Brute-force enumeration with scoring | TGA data + framework mass |
| Uncertainty (σ) on all quantities | Analytical linear propagation (GUM) | TGA noise estimate |
| Publication-quality plots | TGA+DTG, event map, R_exp, sensitivity | TGA data |

---

### Minimal config (only file path required)

```json
{
  "case_id": "my_sample",
  "tga_csv": "data/sample.csv"
}
```

### Batch config (multiple samples)

```json
{
  "runs": [
    {
      "case_id": "sample_A",
      "tga_csv": "data/A.csv",
      "formula": "Zr6O4(OH)4(BDC)6",
      "atmosphere": "air"
    },
    {
      "case_id": "sample_B",
      "tga_csv": "data/B.csv",
      "atmosphere": "N2"
    }
  ]
}
```

## Output Files

For each analysis run, the tool produces:

| File                        | Contents                                                      |
| --------------------------- | ------------------------------------------------------------- |
| `{case_id}_result.json`     | All computed values in machine-readable JSON                  |
| `{case_id}_report.txt`      | Human-readable report with suggested publication wording      |
| `{case_id}_tga_dtg.png`     | TGA + DTG overlay plot                                        |
| `{case_id}_events.png`      | Color-coded mass-loss event map                               |
| `{case_id}_rexp.png`        | R\_exp(T) curve with plateau annotation (if formula provided) |
| `{case_id}_sensitivity.png` | q vs T\_DH sensitivity plot (if formula provided)             |

***

## File Descriptions

### Root files

**`app.py`** — Streamlit web interface. Handles file upload, sidebar inputs, analysis execution, plot rendering, and download buttons. All computation is delegated to `core/` and `modules/`. No analysis logic lives here.

**`tga_analyze.py`** — Command-line interface. Parses arguments (`--wizard`, `--example`, config path). Loads JSON config, validates inputs, calls analysis functions, saves JSON result and text report. Supports single and batch runs.

**`run_analysis.py`** — Development/validation script. Hardcoded analysis of all 14 cases from Crickmore & Bradshaw data. Runs all 5 modules, generates all plots, prints the full summary table. Not for end users.

**`README.md`** — This file.

**`TECHNICAL_GUIDE.md`** — Complete technical documentation. Physics, equations, architecture, assumptions, limitations, design choices, modification guide.

**`LICENSE`** — MIT License.

**`requirements.txt`** — Production dependencies. Used by Streamlit Cloud for deployment. Contains: numpy, scipy, matplotlib.

**`requirements-dev.txt`** — Development dependencies. Adds: pytest, streamlit.

**`setup.py`** — Package installer. Enables `pip install .` and `pip install -e .` for editable development. Defines the `tga-analyze` console script entry point.

**`.gitignore`** — Excludes `__pycache__/`, `output/`, `*.png`, `venv/`, `.pytest_cache/`, IDE files, and user-specific config files from version control.

### `cases/` — Validation data (not in public repo)

14 directories, each containing one TGA CSV file from Crickmore & Bradshaw (DOI: 10.5258/SOTON/D2004). Cases 01–03 and 09: pure UiO-66-NH2 powders from different synthesis batches. Cases 04–08: UiO-66-NH2\@FFP composites at 5/10/15/20 synthesis cycles plus NH3+ variant. Cases 10–11: UiO-66-NH2\@alginate composites. Cases 12–14: Zn-based MOFs with unknown formulas.

### `blank_controls/` — Blank data (not in public repo)

Two directories: FFP blank (residue = −0.79%, treated as 0%) and Ca-alginate blank (residue = 8.89%). Used as reference for composite loading calculations.

File: cases/case_04_UiO66NH2_FFP_5cycle/input_template_for_tga_code.json
{
  "analysis_name": "case_04_UiO66NH2_FFP_5cycle",
  "mode": "mof_composite_or_membrane_loading__cycling_stability",
  "material_class": "MOF_or_MOF_composite",
  "tga_csv": "tga_curve_standardized.csv",
  "formula": "Composite: UiO-66-NH2 + FFP support; formula not single-phase",
  "candidate_guests": [
    "H2O",
    "DMF",
    "EtOH"
  ],
  "atmosphere": "unknown_from_source_file",
  "heating_rate_C_min": "unknown_from_source_file",
  "temperature_column": "temperature_C",
  "mass_column": "mass_percent",
  "notes": "Relative path assumes running from this case folder. Fill missing formula/metadata before publication-quality stoichiometric claims."
}

File: cases/case_04_UiO66NH2_FFP_5cycle/metadata.json
{
  "case_id": "case_04_UiO66NH2_FFP_5cycle",
  "sample_name": "UiO66NH2@FFP_5cycle",
  "is_mof_or_mof_composite": true,
  "recommended_code_mode": "mof_composite_or_membrane_loading__cycling_stability",
  "case_notes": "UiO-66-NH2 composite after 5-cycle treatment; useful for composite loading and cycling/stability mode.",
  "material_class": "MOF_or_MOF_composite",
  "source_file": "2_FFP_TGA.csv",
  "source_dataset": "Crickmore & Bradshaw, University of Southampton dataset supporting PhD thesis: Metal-organic framework composites for nuclear waste clean-up",
  "source_dataset_doi": "10.5258/SOTON/D2004",
  "source_url": "https://eprints.soton.ac.uk/481226/",
  "license": "Creative Commons Attribution (as stated for dataset files on repository page)",
  "temperature_range_C": [
    25.639,
    898.639
  ],
  "mass_percent_final": 3.42881,
  "source_axis_note": "Source column label says mass loss (%), but values start at 100; stored here as normalized mass remaining percent.",
  "formula_or_formula_note": "Composite: UiO-66-NH2 + FFP support; formula not single-phase",
  "candidate_guests_default": [
    "H2O",
    "DMF",
    "EtOH"
  ],
  "mandatory_user_fields_for_quantitative_stoichiometry": [
    "guest-free framework formula or framework molar mass",
    "temperature window(s) for assigned guest/solvent loss",
    "candidate guest identities and molar masses",
    "atmosphere and heating rate, if comparing decomposition temperature",
    "blank/support fraction if composite/binder mode is used"
  ],
  "quick_metrics": {
    "mass_loss_120_250_C_pct_points": 2.5114008799999965,
    "mass_loss_250_400_C_pct_points": 55.251025889999994,
    "mass_loss_400_600_C_pct_points": 26.670203100000002,
    "mass_loss_600_700_C_pct_points": 0.5880173099999997
  }
}

File: cases/case_05_UiO66NH2_FFP_10cycle/input_template_for_tga_code.json
{
  "analysis_name": "case_05_UiO66NH2_FFP_10cycle",
  "mode": "mof_composite_or_membrane_loading__cycling_stability",
  "material_class": "MOF_or_MOF_composite",
  "tga_csv": "tga_curve_standardized.csv",
  "formula": "Composite: UiO-66-NH2 + FFP support; formula not single-phase",
  "candidate_guests": [
    "H2O",
    "DMF",
    "EtOH"
  ],
  "atmosphere": "unknown_from_source_file",
  "heating_rate_C_min": "unknown_from_source_file",
  "temperature_column": "temperature_C",
  "mass_column": "mass_percent",
  "notes": "Relative path assumes running from this case folder. Fill missing formula/metadata before publication-quality stoichiometric claims."
}

File: cases/case_05_UiO66NH2_FFP_10cycle/metadata.json
{
  "case_id": "case_05_UiO66NH2_FFP_10cycle",
  "sample_name": "UiO66NH2@FFP_10cycle",
  "is_mof_or_mof_composite": true,
  "recommended_code_mode": "mof_composite_or_membrane_loading__cycling_stability",
  "case_notes": "UiO-66-NH2 composite after 10-cycle treatment; useful for composite loading and cycling/stability mode.",
  "material_class": "MOF_or_MOF_composite",
  "source_file": "2_FFP_TGA.csv",
  "source_dataset": "Crickmore & Bradshaw, University of Southampton dataset supporting PhD thesis: Metal-organic framework composites for nuclear waste clean-up",
  "source_dataset_doi": "10.5258/SOTON/D2004",
  "source_url": "https://eprints.soton.ac.uk/481226/",
  "license": "Creative Commons Attribution (as stated for dataset files on repository page)",
  "temperature_range_C": [
    25.798,
    898.798
  ],
  "mass_percent_final": 4.79582,
  "source_axis_note": "Source column label says mass loss (%), but values start at 100; stored here as normalized mass remaining percent.",
  "formula_or_formula_note": "Composite: UiO-66-NH2 + FFP support; formula not single-phase",
  "candidate_guests_default": [
    "H2O",
    "DMF",
    "EtOH"
  ],
  "mandatory_user_fields_for_quantitative_stoichiometry": [
    "guest-free framework formula or framework molar mass",
    "temperature window(s) for assigned guest/solvent loss",
    "candidate guest identities and molar masses",
    "atmosphere and heating rate, if comparing decomposition temperature",
    "blank/support fraction if composite/binder mode is used"
  ],
  "quick_metrics": {
    "mass_loss_120_250_C_pct_points": 2.547589279999997,
    "mass_loss_250_400_C_pct_points": 54.48922682,
    "mass_loss_400_600_C_pct_points": 25.55618458,
    "mass_loss_600_700_C_pct_points": 0.7748479000000001
  }
}

File: cases/case_06_UiO66NH2_FFP_15cycle/input_template_for_tga_code.json
{
  "analysis_name": "case_06_UiO66NH2_FFP_15cycle",
  "mode": "mof_composite_or_membrane_loading__cycling_stability",
  "material_class": "MOF_or_MOF_composite",
  "tga_csv": "tga_curve_standardized.csv",
  "formula": "Composite: UiO-66-NH2 + FFP support; formula not single-phase",
  "candidate_guests": [
    "H2O",
    "DMF",
    "EtOH"
  ],
  "atmosphere": "unknown_from_source_file",
  "heating_rate_C_min": "unknown_from_source_file",
  "temperature_column": "temperature_C",
  "mass_column": "mass_percent",
  "notes": "Relative path assumes running from this case folder. Fill missing formula/metadata before publication-quality stoichiometric claims."
}

File: cases/case_06_UiO66NH2_FFP_15cycle/metadata.json
{
  "case_id": "case_06_UiO66NH2_FFP_15cycle",
  "sample_name": "UiO66NH2@FFP_15cycle",
  "is_mof_or_mof_composite": true,
  "recommended_code_mode": "mof_composite_or_membrane_loading__cycling_stability",
  "case_notes": "UiO-66-NH2 composite after 15-cycle treatment; useful for composite loading and cycling/stability mode.",
  "material_class": "MOF_or_MOF_composite",
  "source_file": "2_FFP_TGA.csv",
  "source_dataset": "Crickmore & Bradshaw, University of Southampton dataset supporting PhD thesis: Metal-organic framework composites for nuclear waste clean-up",
  "source_dataset_doi": "10.5258/SOTON/D2004",
  "source_url": "https://eprints.soton.ac.uk/481226/",
  "license": "Creative Commons Attribution (as stated for dataset files on repository page)",
  "temperature_range_C": [
    25.558,
    898.558
  ],
  "mass_percent_final": 5.43565,
  "source_axis_note": "Source column label says mass loss (%), but values start at 100; stored here as normalized mass remaining percent.",
  "formula_or_formula_note": "Composite: UiO-66-NH2 + FFP support; formula not single-phase",
  "candidate_guests_default": [
    "H2O",
    "DMF",
    "EtOH"
  ],
  "mandatory_user_fields_for_quantitative_stoichiometry": [
    "guest-free framework formula or framework molar mass",
    "temperature window(s) for assigned guest/solvent loss",
    "candidate guest identities and molar masses",
    "atmosphere and heating rate, if comparing decomposition temperature",
    "blank/support fraction if composite/binder mode is used"
  ],
  "quick_metrics": {
    "mass_loss_120_250_C_pct_points": 1.9363829400000014,
    "mass_loss_250_400_C_pct_points": 57.140997080000005,
    "mass_loss_400_600_C_pct_points": 23.231917599999996,
    "mass_loss_600_700_C_pct_points": 0.33950343999999966
  }
}

File: cases/case_07_UiO66NH2_FFP_20cycle/input_template_for_tga_code.json
{
  "analysis_name": "case_07_UiO66NH2_FFP_20cycle",
  "mode": "mof_composite_or_membrane_loading__cycling_stability",
  "material_class": "MOF_or_MOF_composite",
  "tga_csv": "tga_curve_standardized.csv",
  "formula": "Composite: UiO-66-NH2 + FFP support; formula not single-phase",
  "candidate_guests": [
    "H2O",
    "DMF",
    "EtOH"
  ],
  "atmosphere": "unknown_from_source_file",
  "heating_rate_C_min": "unknown_from_source_file",
  "temperature_column": "temperature_C",
  "mass_column": "mass_percent",
  "notes": "Relative path assumes running from this case folder. Fill missing formula/metadata before publication-quality stoichiometric claims."
}

File: cases/case_07_UiO66NH2_FFP_20cycle/metadata.json
{
  "case_id": "case_07_UiO66NH2_FFP_20cycle",
  "sample_name": "UiO66NH2@FFP_20cycle",
  "is_mof_or_mof_composite": true,
  "recommended_code_mode": "mof_composite_or_membrane_loading__cycling_stability",
  "case_notes": "UiO-66-NH2 composite after 20-cycle treatment; useful for composite loading and cycling/stability mode.",
  "material_class": "MOF_or_MOF_composite",
  "source_file": "2_FFP_TGA.csv",
  "source_dataset": "Crickmore & Bradshaw, University of Southampton dataset supporting PhD thesis: Metal-organic framework composites for nuclear waste clean-up",
  "source_dataset_doi": "10.5258/SOTON/D2004",
  "source_url": "https://eprints.soton.ac.uk/481226/",
  "license": "Creative Commons Attribution (as stated for dataset files on repository page)",
  "temperature_range_C": [
    25.302,
    539.302
  ],
  "mass_percent_final": 9.12347,
  "source_axis_note": "Source column label says mass loss (%), but values start at 100; stored here as normalized mass remaining percent.",
  "formula_or_formula_note": "Composite: UiO-66-NH2 + FFP support; formula not single-phase",
  "candidate_guests_default": [
    "H2O",
    "DMF",
    "EtOH"
  ],
  "mandatory_user_fields_for_quantitative_stoichiometry": [
    "guest-free framework formula or framework molar mass",
    "temperature window(s) for assigned guest/solvent loss",
    "candidate guest identities and molar masses",
    "atmosphere and heating rate, if comparing decomposition temperature",
    "blank/support fraction if composite/binder mode is used"
  ],
  "quick_metrics": {
    "mass_loss_120_250_C_pct_points": 2.9762506999999943,
    "mass_loss_250_400_C_pct_points": 49.56001353999999
  }
}
