Repository: alimardani76/tga-mof-analyzer

# TGA-MOF-Analyzer

Automated thermogravimetric analysis toolkit for metal–organic frameworks.

Validated on 14 TGA curves from open-access data (Crickmore & Bradshaw, DOI: 10.5258/SOTON/D2004).
Equations traceable to Abánades Lázaro (EJIC 2020), Shearer (Chem. Mater. 2016), Sannes (Chem. Mater. 2023).

---

## What It Computes

| Output | Method | Required Input |
|--------|--------|----------------|
| Decomposition temperature (T_onset) | Tangent intersection (ASTM E2550), threshold, DTG max | TGA data only |
| T_1, T_2, T_5, T_10 stability metrics | Linear interpolation from activated mass | TGA data only |
| Mass-loss events with 100% mass balance | Valley-to-valley DTG segmentation | TGA data only |
| Mass loss by temperature windows | Interpolated mass at window boundaries | TGA data only |
| Predicted oxide residue | Formula → metal → oxide lookup | TGA data + formula |
| Observed vs predicted residue comparison | Δ = observed − predicted | TGA data + formula |
| Molecular formula (linkers per FU) | R_exp = m(T_DH)/m_residue, q equation | TGA data + formula + T_DH |
| Composition sensitivity (q vs T_DH) | Sweep T_DH from 150–490°C | TGA data + formula |
| Missing linker defects | 5 compensator models (Shearer/Sannes) | Formula + Module 3 output |
| Composite MOF loading (wt%) | Residue ratio equation | TGA data + reference residues |
| Guest stoichiometry candidates | Brute-force enumeration with scoring | TGA data + framework mass |
| Uncertainty (σ) on all quantities | Analytical linear propagation (GUM) | TGA noise estimate |
| Publication-quality plots | TGA+DTG, event map, R_exp, sensitivity | TGA data |

---

### Minimal config (only file path required)

```json
{
  "case_id": "my_sample",
  "tga_csv": "data/sample.csv"
}
```

### Batch config (multiple samples)

```json
{
  "runs": [
    {
      "case_id": "sample_A",
      "tga_csv": "data/A.csv",
      "formula": "Zr6O4(OH)4(BDC)6",
      "atmosphere": "air"
    },
    {
      "case_id": "sample_B",
      "tga_csv": "data/B.csv",
      "atmosphere": "N2"
    }
  ]
}
```

## Output Files

For each analysis run, the tool produces:

| File                        | Contents                                                      |
| --------------------------- | ------------------------------------------------------------- |
| `{case_id}_result.json`     | All computed values in machine-readable JSON                  |
| `{case_id}_report.txt`      | Human-readable report with suggested publication wording      |
| `{case_id}_tga_dtg.png`     | TGA + DTG overlay plot                                        |
| `{case_id}_events.png`      | Color-coded mass-loss event map                               |
| `{case_id}_rexp.png`        | R\_exp(T) curve with plateau annotation (if formula provided) |
| `{case_id}_sensitivity.png` | q vs T\_DH sensitivity plot (if formula provided)             |

***

## File Descriptions

### Root files

**`app.py`** — Streamlit web interface. Handles file upload, sidebar inputs, analysis execution, plot rendering, and download buttons. All computation is delegated to `core/` and `modules/`. No analysis logic lives here.

**`tga_analyze.py`** — Command-line interface. Parses arguments (`--wizard`, `--example`, config path). Loads JSON config, validates inputs, calls analysis functions, saves JSON result and text report. Supports single and batch runs.

**`run_analysis.py`** — Development/validation script. Hardcoded analysis of all 14 cases from Crickmore & Bradshaw data. Runs all 5 modules, generates all plots, prints the full summary table. Not for end users.

**`README.md`** — This file.

**`TECHNICAL_GUIDE.md`** — Complete technical documentation. Physics, equations, architecture, assumptions, limitations, design choices, modification guide.

**`LICENSE`** — MIT License.

**`requirements.txt`** — Production dependencies. Used by Streamlit Cloud for deployment. Contains: numpy, scipy, matplotlib.

**`requirements-dev.txt`** — Development dependencies. Adds: pytest, streamlit.

**`setup.py`** — Package installer. Enables `pip install .` and `pip install -e .` for editable development. Defines the `tga-analyze` console script entry point.

**`.gitignore`** — Excludes `__pycache__/`, `output/`, `*.png`, `venv/`, `.pytest_cache/`, IDE files, and user-specific config files from version control.

### `cases/` — Validation data (not in public repo)

14 directories, each containing one TGA CSV file from Crickmore & Bradshaw (DOI: 10.5258/SOTON/D2004). Cases 01–03 and 09: pure UiO-66-NH2 powders from different synthesis batches. Cases 04–08: UiO-66-NH2\@FFP composites at 5/10/15/20 synthesis cycles plus NH3+ variant. Cases 10–11: UiO-66-NH2\@alginate composites. Cases 12–14: Zn-based MOFs with unknown formulas.

### `blank_controls/` — Blank data (not in public repo)

Two directories: FFP blank (residue = −0.79%, treated as 0%) and Ca-alginate blank (residue = 8.89%). Used as reference for composite loading calculations.

File: cases/case_01_UiO66NH2/tga_curve_raw_extracted_from_source.csv (part 1 of 2)
sample_name,temperature_C,mass_percent,source_file,source_dataset_doi
UiO66NH2,25.379,100.0,2_PSM_TGA.csv,10.5258/SOTON/D2004
UiO66NH2,26.379,97.58842,2_PSM_TGA.csv,10.5258/SOTON/D2004
UiO66NH2,27.379,97.24445,2_PSM_TGA.csv,10.5258/SOTON/D2004
UiO66NH2,28.379,97.17384,2_PSM_TGA.csv,10.5258/SOTON/D2004
UiO66NH2,29.379,97.10907,2_PSM_TGA.csv,10.5258/SOTON/D2004
UiO66NH2,30.379,97.05097,2_PSM_TGA.csv,10.5258/SOTON/D2004
UiO66NH2,31.379,96.99325,2_PSM_TGA.csv,10.5258/SOTON/D2004
UiO66NH2,32.379,96.94638,2_PSM_TGA.csv,10.5258/SOTON/D2004
UiO66NH2,33.379,96.88997,2_PSM_TGA.csv,10.5258/SOTON/D2004
UiO66NH2,34.379,96.81805,2_PSM_TGA.csv,10.5258/SOTON/D2004
UiO66NH2,35.379,96.74396,2_PSM_TGA.csv,10.5258/SOTON/D2004
UiO66NH2,36.379,96.65186,2_PSM_TGA.csv,10.5258/SOTON/D2004
UiO66NH2,37.379,96.54851,2_PSM_TGA.csv,10.5258/SOTON/D2004
UiO66NH2,38.379,96.43158,2_PSM_TGA.csv,10.5258/SOTON/D2004
UiO66NH2,39.379,96.32189,2_PSM_TGA.csv,10.5258/SOTON/D2004
UiO66NH2,40.379,96.22452,2_PSM_TGA.csv,10.5258/SOTON/D2004
UiO66NH2,41.379,96.1169,2_PSM_TGA.csv,10.5258/SOTON/D2004
UiO66NH2,42.379,95.99606,2_PSM_TGA.csv,10.5258/SOTON/D2004
UiO66NH2,43.379,95.85675,2_PSM_TGA.csv,10.5258/SOTON/D2004
UiO66NH2,44.379,95.67685,2_PSM_TGA.csv,10.5258/SOTON/D2004
UiO66NH2,45.379,95.46165,2_PSM_TGA.csv,10.5258/SOTON/D2004
UiO66NH2,46.379,95.27517,2_PSM_TGA.csv,10.5258/SOTON/D2004
UiO66NH2,47.379,95.06569,2_PSM_TGA.csv,10.5258/SOTON/D2004
UiO66NH2,48.379,94.79476,2_PSM_TGA.csv,10.5258/SOTON/D2004
UiO66NH2,49.379,94.52517,2_PSM_TGA.csv,10.5258/SOTON/D2004
UiO66NH2,50.379,94.21061,2_PSM_TGA.csv,10.5258/SOTON/D2004
UiO66NH2,51.379,93.91418,2_PSM_TGA.csv,10.5258/SOTON/D2004
UiO66NH2,52.379,93.69816,2_PSM_TGA.csv,10.5258/SOTON/D2004
UiO66NH2,53.379,93.39306,2_PSM_TGA.csv,10.5258/SOTON/D2004
UiO66NH2,54.379,93.09307,2_PSM_TGA.csv,10.5258/SOTON/D2004
UiO66NH2,55.379,92.79559,2_PSM_TGA.csv,10.5258/SOTON/D2004
UiO66NH2,56.379,92.52286,2_PSM_TGA.csv,10.5258/SOTON/D2004
UiO66NH2,57.379,92.33806,2_PSM_TGA.csv,10.5258/SOTON/D2004
UiO66NH2,58.379,92.1145,2_PSM_TGA.csv,10.5258/SOTON/D2004
UiO66NH2,59.379,91.86896,2_PSM_TGA.csv,10.5258/SOTON/D2004
UiO66NH2,60.379,91.6555,2_PSM_TGA.csv,10.5258/SOTON/D2004
UiO66NH2,61.379,91.4723,2_PSM_TGA.csv,10.5258/SOTON/D2004
UiO66NH2,62.379,91.2873,2_PSM_TGA.csv,10.5258/SOTON/D2004
UiO66NH2,63.379,91.07487,2_PSM_TGA.csv,10.5258/SOTON/D2004
UiO66NH2,64.379,90.90211,2_PSM_TGA.csv,10.5258/SOTON/D2004
UiO66NH2,65.379,90.73967,2_PSM_TGA.csv,10.5258/SOTON/D2004
UiO66NH2,66.379,90.58879,2_PSM_TGA.csv,10.5258/SOTON/D2004
UiO66NH2,67.379,90.46604,2_PSM_TGA.csv,10.5258/SOTON/D2004
UiO66NH2,68.379,90.34745,2_PSM_TGA.csv,10.5258/SOTON/D2004
UiO66NH2,69.379,90.23065,2_PSM_TGA.csv,10.5258/SOTON/D2004
UiO66NH2,70.379,90.09999,2_PSM_TGA.csv,10.5258/SOTON/D2004
UiO66NH2,71.379,89.95556,2_PSM_TGA.csv,10.5258/SOTON/D2004
UiO66NH2,72.379,89.83958,2_PSM_TGA.csv,10.5258/SOTON/D2004
UiO66NH2,73.379,89.75841,2_PSM_TGA.csv,10.5258/SOTON/D2004
UiO66NH2,74.379,89.64082,2_PSM_TGA.csv,10.5258/SOTON/D2004
UiO66NH2,75.379,89.52358,2_PSM_TGA.csv,10.5258/SOTON/D2004
UiO66NH2,76.379,89.42814,2_PSM_TGA.csv,10.5258/SOTON/D2004
UiO66NH2,77.379,89.3187,2_PSM_TGA.csv,10.5258/SOTON/D2004
UiO66NH2,78.379,89.26646,2_PSM_TGA.csv,10.5258/SOTON/D2004
UiO66NH2,79.379,89.22387,2_PSM_TGA.csv,10.5258/SOTON/D2004
UiO66NH2,80.379,89.11039,2_PSM_TGA.csv,10.5258/SOTON/D2004
UiO66NH2,81.379,88.98485,2_PSM_TGA.csv,10.5258/SOTON/D2004
UiO66NH2,82.379,88.90833,2_PSM_TGA.csv,10.5258/SOTON/D2004
UiO66NH2,83.379,88.84975,2_PSM_TGA.csv,10.5258/SOTON/D2004
UiO66NH2,84.379,88.78056,2_PSM_TGA.csv,10.5258/SOTON/D2004
UiO66NH2,85.379,88.71614,2_PSM_TGA.csv,10.5258/SOTON/D2004
UiO66NH2,86.379,88.65047,2_PSM_TGA.csv,10.5258/SOTON/D2004
UiO66NH2,87.379,88.5768,2_PSM_TGA.csv,10.5258/SOTON/D2004
UiO66NH2,88.379,88.49538,2_PSM_TGA.csv,10.5258/SOTON/D2004
UiO66NH2,89.379,88.44364,2_PSM_TGA.csv,10.5258/SOTON/D2004
UiO66NH2,90.379,88.37508,2_PSM_TGA.csv,10.5258/SOTON/D2004
UiO66NH2,91.379,88.29966,2_PSM_TGA.csv,10.5258/SOTON/D2004
UiO66NH2,92.379,88.21796,2_PSM_TGA.csv,10.5258/SOTON/D2004
UiO66NH2,93.379,88.1526,2_PSM_TGA.csv,10.5258/SOTON/D2004
UiO66NH2,94.379,88.14117,2_PSM_TGA.csv,10.5258/SOTON/D2004
UiO66NH2,95.379,88.11654,2_PSM_TGA.csv,10.5258/SOTON/D2004
UiO66NH2,96.379,88.01345,2_PSM_TGA.csv,10.5258/SOTON/D2004
UiO66NH2,97.379,87.92752,2_PSM_TGA.csv,10.5258/SOTON/D2004
UiO66NH2,98.379,87.88448,2_PSM_TGA.csv,10.5258/SOTON/D2004
UiO66NH2,99.379,87.86202,2_PSM_TGA.csv,10.5258/SOTON/D2004
UiO66NH2,100.379,87.82132,2_PSM_TGA.csv,10.5258/SOTON/D2004
UiO66NH2,101.379,87.78056,2_PSM_TGA.csv,10.5258/SOTON/D2004
UiO66NH2,102.379,87.7257,2_PSM_TGA.csv,10.5258/SOTON/D2004
UiO66NH2,103.379,87.69762,2_PSM_TGA.csv,10.5258/SOTON/D2004
UiO66NH2,104.379,87.62704,2_PSM_TGA.csv,10.5258/SOTON/D2004
UiO66NH2,105.379,87.61124,2_PSM_TGA.csv,10.5258/SOTON/D2004
UiO66NH2,106.379,87.6252,2_PSM_TGA.csv,10.5258/SOTON/D2004
UiO66NH2,107.379,87.5916,2_PSM_TGA.csv,10.5258/SOTON/D2004
UiO66NH2,108.379,87.51755,2_PSM_TGA.csv,10.5258/SOTON/D2004
UiO66NH2,109.379,87.49546,2_PSM_TGA.csv,10.5258/SOTON/D2004
UiO66NH2,110.379,87.45462,2_PSM_TGA.csv,10.5258/SOTON/D2004
UiO66NH2,111.379,87.42946,2_PSM_TGA.csv,10.5258/SOTON/D2004
UiO66NH2,112.379,87.41176,2_PSM_TGA.csv,10.5258/SOTON/D2004
UiO66NH2,113.379,87.37128,2_PSM_TGA.csv,10.5258/SOTON/D2004
UiO66NH2,114.379,87.34475,2_PSM_TGA.csv,10.5258/SOTON/D2004
UiO66NH2,115.379,87.33404,2_PSM_TGA.csv,10.5258/SOTON/D2004
UiO66NH2,116.379,87.31053,2_PSM_TGA.csv,10.5258/SOTON/D2004
UiO66NH2,117.379,87.28353,2_PSM_TGA.csv,10.5258/SOTON/D2004
UiO66NH2,118.379,87.24624,2_PSM_TGA.csv,10.5258/SOTON/D2004
UiO66NH2,119.379,87.23361,2_PSM_TGA.csv,10.5258/SOTON/D2004
UiO66NH2,120.379,87.21666,2_PSM_TGA.csv,10.5258/SOTON/D2004
UiO66NH2,121.379,87.20085,2_PSM_TGA.csv,10.5258/SOTON/D2004
UiO66NH2,122.379,87.17989,2_PSM_TGA.csv,10.5258/SOTON/D2004
UiO66NH2,123.379,87.16165,2_PSM_TGA.csv,10.5258/SOTON/D2004
UiO66NH2,124.379,87.12848,2_PSM_TGA.csv,10.5258/SOTON/D2004
UiO66NH2,125.379,87.09493,2_PSM_TGA.csv,10.5258/SOTON/D2004
UiO66NH2,126.379,87.06869,2_PSM_TGA.csv,10.5258/SOTON/D2004
UiO66NH2,127.379,87.05963,2_PSM_TGA.csv,10.5258/SOTON/D2004
UiO66NH2,128.379,87.04975,2_PSM_TGA.csv,10.5258/SOTON/D2004
UiO66NH2,129.379,87.02876,2_PSM_TGA.csv,10.5258/SOTON/D2004
UiO66NH2,130.379,87.00221,2_PSM_TGA.csv,10.5258/SOTON/D2004
UiO66NH2,131.379,86.9668,2_PSM_TGA.csv,10.5258/SOTON/D2004
UiO66NH2,132.379,86.91192,2_PSM_TGA.csv,10.5258/SOTON/D2004
UiO66NH2,133.379,86.88697,2_PSM_TGA.csv,10.5258/SOTON/D2004
UiO66NH2,134.379,86.87781,2_PSM_TGA.csv,10.5258/SOTON/D2004
UiO66NH2,135.379,86.8731,2_PSM_TGA.csv,10.5258/SOTON/D2004
UiO66NH2,136.379,86.8777,2_PSM_TGA.csv,10.5258/SOTON/D2004
UiO66NH2,137.379,86.85109,2_PSM_TGA.csv,10.5258/SOTON/D2004
UiO66NH2,138.379,86.80251,2_PSM_TGA.csv,10.5258/SOTON/D2004
UiO66NH2,139.379,86.72094,2_PSM_TGA.csv,10.5258/SOTON/D2004
UiO66NH2,140.379,86.68017,2_PSM_TGA.csv,10.5258/SOTON/D2004
UiO66NH2,141.379,86.67723,2_PSM_TGA.csv,10.5258/SOTON/D2004
UiO66NH2,142.379,86.68495,2_PSM_TGA.csv,10.5258/SOTON/D2004
UiO66NH2,143.379,86.66938,2_PSM_TGA.csv,10.5258/SOTON/D2004
UiO66NH2,144.379,86.65057,2_PSM_TGA.csv,10.5258/SOTON/D2004
UiO66NH2,145.379,86.63166,2_PSM_TGA.csv,10.5258/SOTON/D2004
UiO66NH2,146.379,86.60824,2_PSM_TGA.csv,10.5258/SOTON/D2004
UiO66NH2,147.379,86.56443,2_PSM_TGA.csv,10.5258/SOTON/D2004
UiO66NH2,148.379,86.50958,2_PSM_TGA.csv,10.5258/SOTON/D2004
UiO66NH2,149.379,86.48745,2_PSM_TGA.csv,10.5258/SOTON/D2004
UiO66NH2,150.379,86.40808,2_PSM_TGA.csv,10.5258/SOTON/D2004
UiO66NH2,151.379,86.37925,2_PSM_TGA.csv,10.5258/SOTON/D2004
UiO66NH2,152.379,86.38585,2_PSM_TGA.csv,10.5258/SOTON/D2004
UiO66NH2,153.379,86.37461,2_PSM_TGA.csv,10.5258/SOTON/D2004
UiO66NH2,154.379,86.34973,2_PSM_TGA.csv,10.5258/SOTON/D2004
UiO66NH2,155.379,86.29814,2_PSM_TGA.csv,10.5258/SOTON/D2004
UiO66NH2,156.379,86.25897,2_PSM_TGA.csv,10.5258/SOTON/D2004
UiO66NH2,157.379,86.21618,2_PSM_TGA.csv,10.5258/SOTON/D2004
UiO66NH2,158.379,86.21417,2_PSM_TGA.csv,10.5258/SOTON/D2004
UiO66NH2,159.379,86.20229,2_PSM_TGA.csv,10.5258/SOTON/D2004
UiO66NH2,160.379,86.15896,2_PSM_TGA.csv,10.5258/SOTON/D2004
UiO66NH2,161.379,86.10658,2_PSM_TGA.csv,10.5258/SOTON/D2004
UiO66NH2,162.379,86.07417,2_PSM_TGA.csv,10.5258/SOTON/D2004
UiO66NH2,163.379,85.99692,2_PSM_TGA.csv,10.5258/SOTON/D2004
UiO66NH2,164.379,85.97022,2_PSM_TGA.csv,10.5258/SOTON/D2004
UiO66NH2,165.379,85.96546,2_PSM_TGA.csv,10.5258/SOTON/D2004
UiO66NH2,166.379,85.933,2_PSM_TGA.csv,10.5258/SOTON/D2004
UiO66NH2,167.379,85.87364,2_PSM_TGA.csv,10.5258/SOTON/D2004
UiO66NH2,168.379,85.8271,2_PSM_TGA.csv,10.5258/SOTON/D2004
UiO66NH2,169.379,85.77144,2_PSM_TGA.csv,10.5258/SOTON/D2004
UiO66NH2,170.379,85.7132,2_PSM_TGA.csv,10.5258/SOTON/D2004
UiO66NH2,171.379,85.70533,2_PSM_TGA.csv,10.5258/SOTON/D2004
UiO66NH2,172.379,85.67332,2_PSM_TGA.csv,10.5258/SOTON/D2004
UiO66NH2,173.379,85.61454,2_PSM_TGA.csv,10.5258/SOTON/D2004
UiO66NH2,174.379,85.56171,2_PSM_TGA.csv,10.5258/SOTON/D2004
UiO66NH2,175.379,85.4844,2_PSM_TGA.csv,10.5258/SOTON/D2004
UiO66NH2,176.379,85.43431,2_PSM_TGA.csv,10.5258/SOTON/D2004
UiO66NH2,177.379,85.39548,2_PSM_TGA.csv,10.5258/SOTON/D2004
UiO66NH2,178.379,85.35448,2_PSM_TGA.csv,10.5258/SOTON/D2004
UiO66NH2,179.379,85.29214,2_PSM_TGA.csv,10.5258/SOTON/D2004
UiO66NH2,180.379,85.25845,2_PSM_TGA.csv,10.5258/SOTON/D2004
UiO66NH2,181.379,85.20118,2_PSM_TGA.csv,10.5258/SOTON/D2004
UiO66NH2,182.379,85.11362,2_PSM_TGA.csv,10.5258/SOTON/D2004
UiO66NH2,183.379,85.0456,2_PSM_TGA.csv,10.5258/SOTON/D2004
UiO66NH2,184.379,85.00942,2_PSM_TGA.csv,10.5258/SOTON/D2004
UiO66NH2,185.379,84.95173,2_PSM_TGA.csv,10.5258/SOTON/D2004
UiO66NH2,186.379,84.88904,2_PSM_TGA.csv,10.5258/SOTON/D2004
UiO66NH2,187.379,84.82504,2_PSM_TGA.csv,10.5258/SOTON/D2004
UiO66NH2,188.379,84.74903,2_PSM_TGA.csv,10.5258/SOTON/D2004
UiO66NH2,189.379,84.65633,2_PSM_TGA.csv,10.5258/SOTON/D2004
UiO66NH2,190.379,84.57358,2_PSM_TGA.csv,10.5258/SOTON/D2004
UiO66NH2,191.379,84.54787,2_PSM_TGA.csv,10.5258/SOTON/D2004
UiO66NH2,192.379,84.48478,2_PSM_TGA.csv,10.5258/SOTON/D2004
UiO66NH2,193.379,84.42762,2_PSM_TGA.csv,10.5258/SOTON/D2004
UiO66NH2,194.379,84.37624,2_PSM_TGA.csv,10.5258/SOTON/D2004
UiO66NH2,195.379,84.24386,2_PSM_TGA.csv,10.5258/SOTON/D2004
UiO66NH2,196.379,84.13129,2_PSM_TGA.csv,10.5258/SOTON/D2004
UiO66NH2,197.379,84.06202,2_PSM_TGA.csv,10.5258/SOTON/D2004
UiO66NH2,198.379,83.99468,2_PSM_TGA.csv,10.5258/SOTON/D2004
UiO66NH2,199.379,83.9377,2_PSM_TGA.csv,10.5258/SOTON/D2004
UiO66NH2,200.379,83.85095,2_PSM_TGA.csv,10.5258/SOTON/D2004
UiO66NH2,201.379,83.75284,2_PSM_TGA.csv,10.5258/SOTON/D2004
UiO66NH2,202.379,83.68146,2_PSM_TGA.csv,10.5258/SOTON/D2004
UiO66NH2,203.379,83.617,2_PSM_TGA.csv,10.5258/SOTON/D2004
UiO66NH2,204.379,83.53797,2_PSM_TGA.csv,10.5258/SOTON/D2004
UiO66NH2,205.379,83.45081,2_PSM_TGA.csv,10.5258/SOTON/D2004
UiO66NH2,206.379,83.37071,2_PSM_TGA.csv,10.5258/SOTON/D2004
UiO66NH2,207.379,83.27716,2_PSM_TGA.csv,10.5258/SOTON/D2004
UiO66NH2,208.379,83.19128,2_PSM_TGA.csv,10.5258/SOTON/D2004
UiO66NH2,209.379,83.06931,2_PSM_TGA.csv,10.5258/SOTON/D2004
UiO66NH2,210.379,83.01572,2_PSM_TGA.csv,10.5258/SOTON/D2004
UiO66NH2,211.379,82.92188,2_PSM_TGA.csv,10.5258/SOTON/D2004
UiO66NH2,212.379,82.80964,2_PSM_TGA.csv,10.5258/SOTON/D2004
UiO66NH2,213.379,82.71857,2_PSM_TGA.csv,10.5258/SOTON/D2004
UiO66NH2,214.379,82.64008,2_PSM_TGA.csv,10.5258/SOTON/D2004
UiO66NH2,215.379,82.55479,2_PSM_TGA.csv,10.5258/SOTON/D2004
UiO66NH2,216.379,82.47132,2_PSM_TGA.csv,10.5258/SOTON/D2004
UiO66NH2,217.379,82.35582,2_PSM_TGA.csv,10.5258/SOTON/D2004
UiO66NH2,218.379,82.26812,2_PSM_TGA.csv,10.5258/SOTON/D2004
UiO66NH2,219.379,82.17313,2_PSM_TGA.csv,10.5258/SOTON/D2004
UiO66NH2,220.379,82.07592,2_PSM_TGA.csv,10.5258/SOTON/D2004
UiO66NH2,221.379,81.99692,2_PSM_TGA.csv,10.5258/SOTON/D2004
UiO66NH2,222.379,81.9143,2_PSM_TGA.csv,10.5258/SOTON/D2004
UiO66NH2,223.379,81.8115,2_PSM_TGA.csv,10.5258/SOTON/D2004
UiO66NH2,224.379,81.69459,2_PSM_TGA.csv,10.5258/SOTON/D2004
UiO66NH2,225.379,81.57584,2_PSM_TGA.csv,10.5258/SOTON/D2004
UiO66NH2,226.379,81.49387,2_PSM_TGA.csv,10.5258/SOTON/D2004
UiO66NH2,227.379,81.41736,2_PSM_TGA.csv,10.5258/SOTON/D2004
UiO66NH2,228.379,81.29583,2_PSM_TGA.csv,10.5258/SOTON/D2004
UiO66NH2,229.379,81.25261,2_PSM_TGA.csv,10.5258/SOTON/D2004
UiO66NH2,230.379,81.19048,2_PSM_TGA.csv,10.5258/SOTON/D2004
UiO66NH2,231.379,81.07136,2_PSM_TGA.csv,10.5258/SOTON/D2004
UiO66NH2,232.379,80.92409,2_PSM_TGA.csv,10.5258/SOTON/D2004
UiO66NH2,233.379,80.82794,2_PSM_TGA.csv,10.5258/SOTON/D2004
UiO66NH2,234.379,80.75798,2_PSM_TGA.csv,10.5258/SOTON/D2004
UiO66NH2,235.379,80.62378,2_PSM_TGA.csv,10.5258/SOTON/D2004
UiO66NH2,236.379,80.5434,2_PSM_TGA.csv,10.5258/SOTON/D2004
UiO66NH2,237.379,80.43936,2_PSM_TGA.csv,10.5258/SOTON/D2004
UiO66NH2,238.379,80.34393,2_PSM_TGA.csv,10.5258/SOTON/D2004
UiO66NH2,239.379,80.27354,2_PSM_TGA.csv,10.5258/SOTON/D2004
UiO66NH2,240.379,80.17339,2_PSM_TGA.csv,10.5258/SOTON/D2004
UiO66NH2,241.379,80.07685,2_PSM_TGA.csv,10.5258/SOTON/D2004
UiO66NH2,242.379,79.98272,2_PSM_TGA.csv,10.5258/SOTON/D2004
UiO66NH2,243.379,79.88234,2_PSM_TGA.csv,10.5258/SOTON/D2004
UiO66NH2,244.379,79.77958,2_PSM_TGA.csv,10.5258/SOTON/D2004
UiO66NH2,245.379,79.69147,2_PSM_TGA.csv,10.5258/SOTON/D2004
UiO66NH2,246.379,79.59271,2_PSM_TGA.csv,10.5258/SOTON/D2004
UiO66NH2,247.379,79.50194,2_PSM_TGA.csv,10.5258/SOTON/D2004
UiO66NH2,248.379,79.40281,2_PSM_TGA.csv,10.5258/SOTON/D2004
UiO66NH2,249.379,79.31724,2_PSM_TGA.csv,10.5258/SOTON/D2004
UiO66NH2,250.379,79.2335,2_PSM_TGA.csv,10.5258/SOTON/D2004
UiO66NH2,251.379,79.16375,2_PSM_TGA.csv,10.5258/SOTON/D2004
UiO66NH2,252.379,79.06483,2_PSM_TGA.csv,10.5258/SOTON/D2004
UiO66NH2,253.379,78.95902,2_PSM_TGA.csv,10.5258/SOTON/D2004
UiO66NH2,254.379,78.86511,2_PSM_TGA.csv,10.5258/SOTON/D2004
UiO66NH2,255.379,78.79456,2_PSM_TGA.csv,10.5258/SOTON/D2004
UiO66NH2,256.379,78.74388,2_PSM_TGA.csv,10.5258/SOTON/D2004
UiO66NH2,257.379,78.65842,2_PSM_TGA.csv,10.5258/SOTON/D2004
UiO66NH2,258.379,78.5759,2_PSM_TGA.csv,10.5258/SOTON/D2004
UiO66NH2,259.379,78.48834,2_PSM_TGA.csv,10.5258/SOTON/D2004
UiO66NH2,260.379,78.40431,2_PSM_TGA.csv,10.5258/SOTON/D2004
UiO66NH2,261.379,78.31913,2_PSM_TGA.csv,10.5258/SOTON/D2004
UiO66NH2,262.379,78.24366,2_PSM_TGA.csv,10.5258/SOTON/D2004
UiO66NH2,263.379,78.18241,2_PSM_TGA.csv,10.5258/SOTON/D2004
UiO66NH2,264.379,78.09995,2_PSM_TGA.csv,10.5258/SOTON/D2004
UiO66NH2,265.379,78.06136,2_PSM_TGA.csv,10.5258/SOTON/D2004
UiO66NH2,266.379,78.02347,2_PSM_TGA.csv,10.5258/SOTON/D2004
UiO66NH2,267.379,77.94178,2_PSM_TGA.csv,10.5258/SOTON/D2004
UiO66NH2,268.379,77.83491,2_PSM_TGA.csv,10.5258/SOTON/D2004
UiO66NH2,269.379,77.72861,2_PSM_TGA.csv,10.5258/SOTON/D2004
UiO66NH2,270.379,77.69085,2_PSM_TGA.csv,10.5258/SOTON/D2004
UiO66NH2,271.379,77.69256,2_PSM_TGA.csv,10.5258/SOTON/D2004
UiO66NH2,272.379,77.60327,2_PSM_TGA.csv,10.5258/SOTON/D2004
UiO66NH2,273.379,77.51969,2_PSM_TGA.csv,10.5258/SOTON/D2004
UiO66NH2,274.379,77.46084,2_PSM_TGA.csv,10.5258/SOTON/D2004
UiO66NH2,275.379,77.3927,2_PSM_TGA.csv,10.5258/SOTON/D2004
UiO66NH2,276.379,77.33449,2_PSM_TGA.csv,10.5258/SOTON/D2004
UiO66NH2,277.379,77.30281,2_PSM_TGA.csv,10.5258/SOTON/D2004
UiO66NH2,278.379,77.24877,2_PSM_TGA.csv,10.5258/SOTON/D2004
UiO66NH2,279.379,77.17492,2_PSM_TGA.csv,10.5258/SOTON/D2004
UiO66NH2,280.379,77.09329,2_PSM_TGA.csv,10.5258/SOTON/D2004
UiO66NH2,281.379,77.03418,2_PSM_TGA.csv,10.5258/SOTON/D2004
UiO66NH2,282.379,76.9492,2_PSM_TGA.csv,10.5258/SOTON/D2004
UiO66NH2,283.379,76.89469,2_PSM_TGA.csv,10.5258/SOTON/D2004
UiO66NH2,284.379,76.84886,2_PSM_TGA.csv,10.5258/SOTON/D2004
UiO66NH2,285.379,76.7847,2_PSM_TGA.csv,10.5258/SOTON/D2004
UiO66NH2,286.379,76.81574,2_PSM_TGA.csv,10.5258/SOTON/D2004
UiO66NH2,287.379,76.74889,2_PSM_TGA.csv,10.5258/SOTON/D2004
UiO66NH2,288.379,76.61237,2_PSM_TGA.csv,10.5258/SOTON/D2004
UiO66NH2,289.379,76.52817,2_PSM_TGA.csv,10.5258/SOTON/D2004
UiO66NH2,290.379,76.5561,2_PSM_TGA.csv,10.5258/SOTON/D2004
UiO66NH2,291.379,76.48112,2_PSM_TGA.csv,10.5258/SOTON/D2004
UiO66NH2,292.379,76.37739,2_PSM_TGA.csv,10.5258/SOTON/D2004
UiO66NH2,293.379,76.34419,2_PSM_TGA.csv,10.5258/SOTON/D2004
UiO66NH2,294.379,76.28772,2_PSM_TGA.csv,10.5258/SOTON/D2004
UiO66NH2,295.379,76.21547,2_PSM_TGA.csv,10.5258/SOTON/D2004
UiO66NH2,296.379,76.13744,2_PSM_TGA.csv,10.5258/SOTON/D2004
UiO66NH2,297.379,76.12633,2_PSM_TGA.csv,10.5258/SOTON/D2004
UiO66NH2,298.379,76.10031,2_PSM_TGA.csv,10.5258/SOTON/D2004
UiO66NH2,299.379,76.02402,2_PSM_TGA.csv,10.5258/SOTON/D2004
UiO66NH2,300.379,75.92935,2_PSM_TGA.csv,10.5258/SOTON/D2004
UiO66NH2,301.379,75.82793,2_PSM_TGA.csv,10.5258/SOTON/D2004
UiO66NH2,302.379,75.81303,2_PSM_TGA.csv,10.5258/SOTON/D2004
UiO66NH2,303.379,75.7763,2_PSM_TGA.csv,10.5258/SOTON/D2004
UiO66NH2,304.379,75.66287,2_PSM_TGA.csv,10.5258/SOTON/D2004
UiO66NH2,305.379,75.59052,2_PSM_TGA.csv,10.5258/SOTON/D2004
UiO66NH2,306.379,75.52714,2_PSM_TGA.csv,10.5258/SOTON/D2004
UiO66NH2,307.379,75.53463,2_PSM_TGA.csv,10.5258/SOTON/D2004
UiO66NH2,308.379,75.47867,2_PSM_TGA.csv,10.5258/SOTON/D2004
UiO66NH2,309.379,75.34765,2_PSM_TGA.csv,10.5258/SOTON/D2004
UiO66NH2,310.379,75.28466,2_PSM_TGA.csv,10.5258/SOTON/D2004
UiO66NH2,311.379,75.24182,2_PSM_TGA.csv,10.5258/SOTON/D2004
UiO66NH2,312.379,75.15606,2_PSM_TGA.csv,10.5258/SOTON/D2004
UiO66NH2,313.379,75.06013,2_PSM_TGA.csv,10.5258/SOTON/D2004
UiO66NH2,314.379,75.01479,2_PSM_TGA.csv,10.5258/SOTON/D2004
UiO66NH2,315.379,74.97253,2_PSM_TGA.csv,10.5258/SOTON/D2004
UiO66NH2,316.379,74.84609,2_PSM_TGA.csv,10.5258/SOTON/D2004
UiO66NH2,317.379,74.78018,2_PSM_TGA.csv,10.5258/SOTON/D2004
UiO66NH2,318.379,74.72158,2_PSM_TGA.csv,10.5258/SOTON/D2004
UiO66NH2,319.379,74.66554,2_PSM_TGA.csv,10.5258/SOTON/D2004
UiO66NH2,320.379,74.5748,2_PSM_TGA.csv,10.5258/SOTON/D2004
UiO66NH2,321.379,74.50139,2_PSM_TGA.csv,10.5258/SOTON/D2004
UiO66NH2,322.379,74.44819,2_PSM_TGA.csv,10.5258/SOTON/D2004
UiO66NH2,323.379,74.36522,2_PSM_TGA.csv,10.5258/SOTON/D2004
UiO66NH2,324.379,74.2824,2_PSM_TGA.csv,10.5258/SOTON/D2004
UiO66NH2,325.379,74.19185,2_PSM_TGA.csv,10.5258/SOTON/D2004
UiO66NH2,326.379,74.05201,2_PSM_TGA.csv,10.5258/SOTON/D2004
UiO66NH2,327.379,74.00314,2_PSM_TGA.csv,10.5258/SOTON/D2004
UiO66NH2,328.379,73.91042,2_PSM_TGA.csv,10.5258/SOTON/D2004
UiO66NH2,329.379,73.8339,2_PSM_TGA.csv,10.5258/SOTON/D2004
UiO66NH2,330.379,73.76028,2_PSM_TGA.csv,10.5258/SOTON/D2004
UiO66NH2,331.379,73.63036,2_PSM_TGA.csv,10.5258/SOTON/D2004
UiO66NH2,332.379,73.59689,2_PSM_TGA.csv,10.5258/SOTON/D2004
UiO66NH2,333.379,73.44126,2_PSM_TGA.csv,10.5258/SOTON/D2004
UiO66NH2,334.379,73.32146,2_PSM_TGA.csv,10.5258/SOTON/D2004
UiO66NH2,335.379,73.25226,2_PSM_TGA.csv,10.5258/SOTON/D2004
UiO66NH2,336.379,73.11724,2_PSM_TGA.csv,10.5258/SOTON/D2004
UiO66NH2,337.379,73.01083,2_PSM_TGA.csv,10.5258/SOTON/D2004
UiO66NH2,338.379,72.93421,2_PSM_TGA.csv,10.5258/SOTON/D2004
UiO66NH2,339.379,72.82556,2_PSM_TGA.csv,10.5258/SOTON/D2004
UiO66NH2,340.379,72.72334,2_PSM_TGA.csv,10.5258/SOTON/D2004
UiO66NH2,341.379,72.6142,2_PSM_TGA.csv,10.5258/SOTON/D2004
UiO66NH2,342.379,72.50187,2_PSM_TGA.csv,10.5258/SOTON/D2004
UiO66NH2,343.379,72.3603,2_PSM_TGA.csv,10.5258/SOTON/D2004
UiO66NH2,344.379,72.25314,2_PSM_TGA.csv,10.5258/SOTON/D2004
UiO66NH2,345.379,72.14045,2_PSM_TGA.csv,10.5258/SOTON/D2004
UiO66NH2,346.379,71.99986,2_PSM_TGA.csv,10.5258/SOTON/D2004
UiO66NH2,347.379,71.87881,2_PSM_TGA.csv,10.5258/SOTON/D2004
UiO66NH2,348.379,71.75489,2_PSM_TGA.csv,10.5258/SOTON/D2004
UiO66NH2,349.379,71.64609,2_PSM_TGA.csv,10.5258/SOTON/D2004
UiO66NH2,350.379,71.5114,2_PSM_TGA.csv,10.5258/SOTON/D2004
UiO66NH2,351.379,71.36518,2_PSM_TGA.csv,10.5258/SOTON/D2004
UiO66NH2,352.379,71.24082,2_PSM_TGA.csv,10.5258/SOTON/D2004
UiO66NH2,353.379,71.13304,2_PSM_TGA.csv,10.5258/SOTON/D2004
UiO66NH2,354.379,70.99429,2_PSM_TGA.csv,10.5258/SOTON/D2004
UiO66NH2,355.379,70.84447,2_PSM_TGA.csv,10.5258/SOTON/D2004
UiO66NH2,356.379,70.693,2_PSM_TGA.csv,10.5258/SOTON/D2004
UiO66NH2,357.379,70.55464,2_PSM_TGA.csv,10.5258/SOTON/D2004
UiO66NH2,358.379,70.37845,2_PSM_TGA.csv,10.5258/SOTON/D2004
UiO66NH2,359.379,70.23011,2_PSM_TGA.csv,10.5258/SOTON/D2004
UiO66NH2,360.379,70.09148,2_PSM_TGA.csv,10.5258/SOTON/D2004
UiO66NH2,361.379,69.90816,2_PSM_TGA.csv,10.5258/SOTON/D2004
UiO66NH2,362.379,69.76236,2_PSM_TGA.csv,10.5258/SOTON/D2004
UiO66NH2,363.379,69.63394,2_PSM_TGA.csv,10.5258/SOTON/D2004
UiO66NH2,364.379,69.45685,2_PSM_TGA.csv,10.5258/SOTON/D2004
UiO66NH2,365.379,69.28153,2_PSM_TGA.csv,10.5258/SOTON/D2004
UiO66NH2,366.379,69.0552,2_PSM_TGA.csv,10.5258/SOTON/D2004
UiO66NH2,367.379,68.86488,2_PSM_TGA.csv,10.5258/SOTON/D2004
UiO66NH2,368.379,68.72466,2_PSM_TGA.csv,10.5258/SOTON/D2004
UiO66NH2,369.379,68.60259,2_PSM_TGA.csv,10.5258/SOTON/D2004
UiO66NH2,370.379,68.40552,2_PSM_TGA.csv,10.5258/SOTON/D2004
UiO66NH2,371.379,68.18667,2_PSM_TGA.csv,10.5258/SOTON/D2004
UiO66NH2,372.379,67.97692,2_PSM_TGA.csv,10.5258/SOTON/D2004
UiO66NH2,373.379,67.76587,2_PSM_TGA.csv,10.5258/SOTON/D2004
UiO66NH2,374.379,67.59775,2_PSM_TGA.csv,10.5258/SOTON/D2004
UiO66NH2,375.379,67.36499,2_PSM_TGA.csv,10.5258/SOTON/D2004
UiO66NH2,376.379,67.16256,2_PSM_TGA.csv,10.5258/SOTON/D2004
UiO66NH2,377.379,66.97364,2_PSM_TGA.csv,10.5258/SOTON/D2004
UiO66NH2,378.379,66.79005,2_PSM_TGA.csv,10.5258/SOTON/D2004
UiO66NH2,379.379,66.6017,2_PSM_TGA.csv,10.5258/SOTON/D2004
UiO66NH2,380.379,66.33647,2_PSM_TGA.csv,10.5258/SOTON/D2004
UiO66NH2,381.379,66.09091,2_PSM_TGA.csv,10.5258/SOTON/D2004
UiO66NH2,382.379,65.89938,2_PSM_TGA.csv,10.5258/SOTON/D2004
UiO66NH2,383.379,65.71123,2_PSM_TGA.csv,10.5258/SOTON/D2004
UiO66NH2,384.379,65.49663,2_PSM_TGA.csv,10.5258/SOTON/D2004
UiO66NH2,385.379,65.2151,2_PSM_TGA.csv,10.5258/SOTON/D2004
UiO66NH2,386.379,64.98687,2_PSM_TGA.csv,10.5258/SOTON/D2004
UiO66NH2,387.379,64.72214,2_PSM_TGA.csv,10.5258/SOTON/D2004
UiO66NH2,388.379,64.49967,2_PSM_TGA.csv,10.5258/SOTON/D2004
UiO66NH2,389.379,64.28161,2_PSM_TGA.csv,10.5258/SOTON/D2004
UiO66NH2,390.379,64.05609,2_PSM_TGA.csv,10.5258/SOTON/D2004
UiO66NH2,391.379,63.82101,2_PSM_TGA.csv,10.5258/SOTON/D2004
UiO66NH2,392.379,63.61502,2_PSM_TGA.csv,10.5258/SOTON/D2004
UiO66NH2,393.379,63.35373,2_PSM_TGA.csv,10.5258/SOTON/D2004
UiO66NH2,394.379,63.06113,2_PSM_TGA.csv,10.5258/SOTON/D2004
UiO66NH2,395.379,62.80518,2_PSM_TGA.csv,10.5258/SOTON/D2004
UiO66NH2,396.379,62.57007,2_PSM_TGA.csv,10.5258/SOTON/D2004
UiO66NH2,397.379,62.32765,2_PSM_TGA.csv,10.5258/SOTON/D2004
UiO66NH2,398.379,62.08642,2_PSM_TGA.csv,10.5258/SOTON/D2004
UiO66NH2,399.379,61.84596,2_PSM_TGA.csv,10.5258/SOTON/D2004
UiO66NH2,400.379,61.60132,2_PSM_TGA.csv,10.5258/SOTON/D2004
UiO66NH2,401.379,61.37323,2_PSM_TGA.csv,10.5258/SOTON/D2004
UiO66NH2,402.379,61.08173,2_PSM_TGA.csv,10.5258/SOTON/D2004
UiO66NH2,403.379,60.78505,2_PSM_TGA.csv,10.5258/SOTON/D2004
UiO66NH2,404.379,60.54049,2_PSM_TGA.csv,10.5258/SOTON/D2004
UiO66NH2,405.379,60.23945,2_PSM_TGA.csv,10.5258/SOTON/D2004
UiO66NH2,406.379,59.99474,2_PSM_TGA.csv,10.5258/SOTON/D2004
UiO66NH2,407.379,59.7942,2_PSM_TGA.csv,10.5258/SOTON/D2004
UiO66NH2,408.379,59.51075,2_PSM_TGA.csv,10.5258/SOTON/D2004
UiO66NH2,409.379,59.19558,2_PSM_TGA.csv,10.5258/SOTON/D2004
UiO66NH2,410.379,59.00958,2_PSM_TGA.csv,10.5258/SOTON/D2004
UiO66NH2,411.379,58.70007,2_PSM_TGA.csv,10.5258/SOTON/D2004
UiO66NH2,412.379,58.33854,2_PSM_TGA.csv,10.5258/SOTON/D2004
UiO66NH2,413.379,58.07326,2_PSM_TGA.csv,10.5258/SOTON/D2004
UiO66NH2,414.379,57.87483,2_PSM_TGA.csv,10.5258/SOTON/D2004
UiO66NH2,415.379,57.58608,2_PSM_TGA.csv,10.5258/SOTON/D2004
UiO66NH2,416.379,57.31104,2_PSM_TGA.csv,10.5258/SOTON/D2004
UiO66NH2,417.379,57.03331,2_PSM_TGA.csv,10.5258/SOTON/D2004
UiO66NH2,418.379,56.71914,2_PSM_TGA.csv,10.5258/SOTON/D2004
UiO66NH2,419.379,56.49083,2_PSM_TGA.csv,10.5258/SOTON/D2004
UiO66NH2,420.379,56.17346,2_PSM_TGA.csv,10.5258/SOTON/D2004
UiO66NH2,421.379,55.89501,2_PSM_TGA.csv,10.5258/SOTON/D2004
UiO66NH2,422.379,55.58233,2_PSM_TGA.csv,10.5258/SOTON/D2004
UiO66NH2,423.379,55.28052,2_PSM_TGA.csv,10.5258/SOTON/D2004
UiO66NH2,424.379,54.98941,2_PSM_TGA.csv,10.5258/SOTON/D2004
UiO66NH2,425.379,54.72579,2_PSM_TGA.csv,10.5258/SOTON/D2004
UiO66NH2,426.379,54.37123,2_PSM_TGA.csv,10.5258/SOTON/D2004
UiO66NH2,427.379,54.06369,2_PSM_TGA.csv,10.5258/SOTON/D2004
UiO66NH2,428.379,53.79079,2_PSM_TGA.csv,10.5258/SOTON/D2004
UiO66NH2,429.379,53.51522,2_PSM_TGA.csv,10.5258/SOTON/D2004
UiO66NH2,430.379,53.23789,2_PSM_TGA.csv,10.5258/SOTON/D2004
UiO66NH2,431.379,52.92987,2_PSM_TGA.csv,10.5258/SOTON/D2004
UiO66NH2,432.379,52.61578,2_PSM_TGA.csv,10.5258/SOTON/D2004
UiO66NH2,433.379,52.32543,2_PSM_TGA.csv,10.5258/SOTON/D2004
UiO66NH2,434.379,51.86097,2_PSM_TGA.csv,10.5258/SOTON/D2004
UiO66NH2,435.379,51.62627,2_PSM_TGA.csv,10.5258/SOTON/D2004
UiO66NH2,436.379,51.3752,2_PSM_TGA.csv,10.5258/SOTON/D2004
UiO66NH2,437.379,51.08412,2_PSM_TGA.csv,10.5258/SOTON/D2004
UiO66NH2,438.379,50.58778,2_PSM_TGA.csv,10.5258/SOTON/D2004
UiO66NH2,439.379,50.41516,2_PSM_TGA.csv,10.5258/SOTON/D2004
UiO66NH2,440.379,50.11435,2_PSM_TGA.csv,10.5258/SOTON/D2004
UiO66NH2,441.379,49.74409,2_PSM_TGA.csv,10.5258/SOTON/D2004
UiO66NH2,442.379,49.48787,2_PSM_TGA.csv,10.5258/SOTON/D2004
UiO66NH2,443.379,49.14405,2_PSM_TGA.csv,10.5258/SOTON/D2004
UiO66NH2,444.379,48.82775,2_PSM_TGA.csv,10.5258/SOTON/D2004
UiO66NH2,445.379,48.63061,2_PSM_TGA.csv,10.5258/SOTON/D2004
UiO66NH2,446.379,48.15087,2_PSM_TGA.csv,10.5258/SOTON/D2004
UiO66NH2,447.379,47.8957,2_PSM_TGA.csv,10.5258/SOTON/D2004
UiO66NH2,448.379,47.59445,2_PSM_TGA.csv,10.5258/SOTON/D2004
UiO66NH2,449.379,47.28594,2_PSM_TGA.csv,10.5258/SOTON/D2004
UiO66NH2,450.379,47.04066,2_PSM_TGA.csv,10.5258/SOTON/D2004
UiO66NH2,451.379,46.70941,2_PSM_TGA.csv,10.5258/SOTON/D2004
UiO66NH2,452.379,46.41314,2_PSM_TGA.csv,10.5258/SOTON/D2004
UiO66NH2,453.379,46.0885,2_PSM_TGA.csv,10.5258/SOTON/D2004
UiO66NH2,454.379,45.80578,2_PSM_TGA.csv,10.5258/SOTON/D2004
UiO66NH2,455.379,45.52351,2_PSM_TGA.csv,10.5258/SOTON/D2004
UiO66NH2,456.379,45.23325,2_PSM_TGA.csv,10.5258/SOTON/D2004
UiO66NH2,457.379,44.93587,2_PSM_TGA.csv,10.5258/SOTON/D2004
UiO66NH2,458.379,44.67993,2_PSM_TGA.csv,10.5258/SOTON/D2004
UiO66NH2,459.379,44.43528,2_PSM_TGA.csv,10.5258/SOTON/D2004
UiO66NH2,460.379,44.1389,2_PSM_TGA.csv,10.5258/SOTON/D2004
UiO66NH2,461.379,43.8919,2_PSM_TGA.csv,10.5258/SOTON/D2004
UiO66NH2,462.379,43.62743,2_PSM_TGA.csv,10.5258/SOTON/D2004
UiO66NH2,463.379,43.37791,2_PSM_TGA.csv,10.5258/SOTON/D2004
UiO66NH2,464.379,43.10687,2_PSM_TGA.csv,10.5258/SOTON/D2004
UiO66NH2,465.379,42.88537,2_PSM_TGA.csv,10.5258/SOTON/D2004
UiO66NH2,466.379,42.66346,2_PSM_TGA.csv,10.5258/SOTON/D2004
UiO66NH2,467.379,42.4425,2_PSM_TGA.csv,10.5258/SOTON/D2004
UiO66NH2,468.379,42.24695,2_PSM_TGA.csv,10.5258/SOTON/D2004
UiO66NH2,469.379,42.0766,2_PSM_TGA.csv,10.5258/SOTON/D2004
UiO66NH2,470.379,41.85316,2_PSM_TGA.csv,10.5258/SOTON/D2004
UiO66NH2,471.379,41.65456,2_PSM_TGA.csv,10.5258/SOTON/D2004
UiO66NH2,472.379,41.47734,2_PSM_TGA.csv,10.5258/SOTON/D2004
UiO66NH2,473.379,41.31618,2_PSM_TGA.csv,10.5258/SOTON/D2004
UiO66NH2,474.379,41.13792,2_PSM_TGA.csv,10.5258/SOTON/D2004
UiO66NH2,475.379,41.02141,2_PSM_TGA.csv,10.5258/SOTON/D2004
UiO66NH2,476.379,40.8754,2_PSM_TGA.csv,10.5258/SOTON/D2004
UiO66NH2,477.379,40.60444,2_PSM_TGA.csv,10.5258/SOTON/D2004
UiO66NH2,478.379,40.48494,2_PSM_TGA.csv,10.5258/SOTON/D2004
UiO66NH2,479.379,40.40989,2_PSM_TGA.csv,10.5258/SOTON/D2004
UiO66NH2,480.379,40.28055,2_PSM_TGA.csv,10.5258/SOTON/D2004
UiO66NH2,481.379,40.18816,2_PSM_TGA.csv,10.5258/SOTON/D2004
UiO66NH2,482.379,40.03868,2_PSM_TGA.csv,10.5258/SOTON/D2004
UiO66NH2,483.379,39.90664,2_PSM_TGA.csv,10.5258/SOTON/D2004
UiO66NH2,484.379,39.77417,2_PSM_TGA.csv,10.5258/SOTON/D2004
UiO66NH2,485.379,39.7443,2_PSM_TGA.csv,10.5258/SOTON/D2004
UiO66NH2,486.379,39.67568,2_PSM_TGA.csv,10.5258/SOTON/D2004
UiO66NH2,487.379,39.56532,2_PSM_TGA.csv,10.5258/SOTON/D2004
UiO66NH2,488.379,39.47485,2_PSM_TGA.csv,10.5258/SOTON/D2004
UiO66NH2,489.379,39.38997,2_PSM_TGA.csv,10.5258/SOTON/D2004
UiO66NH2,490.379,39.34213,2_PSM_TGA.csv,10.5258/SOTON/D2004
UiO66NH2,491.379,39.26095,2_PSM_TGA.csv,10.5258/SOTON/D2004
UiO66NH2,492.379,39.22239,2_PSM_TGA.csv,10.5258/SOTON/D2004
UiO66NH2,493.379,39.15556,2_PSM_TGA.csv,10.5258/SOTON/D2004
UiO66NH2,494.379,39.0625,2_PSM_TGA.csv,10.5258/SOTON/D2004
UiO66NH2,495.379,39.0365,2_PSM_TGA.csv,10.5258/SOTON/D2004
UiO66NH2,496.379,38.99345,2_PSM_TGA.csv,10.5258/SOTON/D2004
UiO66NH2,497.379,38.95373,2_PSM_TGA.csv,10.5258/SOTON/D2004
UiO66NH2,498.379,38.88634,2_PSM_TGA.csv,10.5258/SOTON/D2004
UiO66NH2,499.379,38.85593,2_PSM_TGA.csv,10.5258/SOTON/D2004
UiO66NH2,500.379,38.77572,2_PSM_TGA.csv,10.5258/SOTON/D2004
UiO66NH2,501.379,38.71163,2_PSM_TGA.csv,10.5258/SOTON/D2004
UiO66NH2,502.379,38.67693,2_PSM_TGA.csv,10.5258/SOTON/D2004
UiO66NH2,503.379,38.6916,2_PSM_TGA.csv,10.5258/SOTON/D2004
UiO66NH2,504.379,38.67853,2_PSM_TGA.csv,10.5258/SOTON/D2004
UiO66NH2,505.379,38.583,2_PSM_TGA.csv,10.5258/SOTON/D2004
UiO66NH2,506.379,38.57994,2_PSM_TGA.csv,10.5258/SOTON/D2004
UiO66NH2,507.379,38.54849,2_PSM_TGA.csv,10.5258/SOTON/D2004
UiO66NH2,508.379,38.52187,2_PSM_TGA.csv,10.5258/SOTON/D2004
UiO66NH2,509.379,38.49998,2_PSM_TGA.csv,10.5258/SOTON/D2004
UiO66NH2,510.379,38.47341,2_PSM_TGA.csv,10.5258/SOTON/D2004
UiO66NH2,511.379,38.42298,2_PSM_TGA.csv,10.5258/SOTON/D2004
UiO66NH2,512.379,38.39867,2_PSM_TGA.csv,10.5258/SOTON/D2004
UiO66NH2,513.379,38.38093,2_PSM_TGA.csv,10.5258/SOTON/D2004
UiO66NH2,514.379,38.38386,2_PSM_TGA.csv,10.5258/SOTON/D2004
UiO66NH2,515.379,38.38295,2_PSM_TGA.csv,10.5258/SOTON/D2004
UiO66NH2,516.379,38.36085,2_PSM_TGA.csv,10.5258/SOTON/D2004
UiO66NH2,517.379,38.30513,2_PSM_TGA.csv,10.5258/SOTON/D2004
UiO66NH2,518.379,38.28979,2_PSM_TGA.csv,10.5258/SOTON/D2004
UiO66NH2,519.379,38.24757,2_PSM_TGA.csv,10.5258/SOTON/D2004
UiO66NH2,520.379,38.25532,2_PSM_TGA.csv,10.5258/SOTON/D2004
UiO66NH2,521.379,38.26274,2_PSM_TGA.csv,10.5258/SOTON/D2004
UiO66NH2,522.379,38.27772,2_PSM_TGA.csv,10.5258/SOTON/D2004
UiO66NH2,523.379,38.25881,2_PSM_TGA.csv,10.5258/SOTON/D2004
UiO66NH2,524.379,38.20862,2_PSM_TGA.csv,10.5258/SOTON/D2004
UiO66NH2,525.379,38.19603,2_PSM_TGA.csv,10.5258/SOTON/D2004
UiO66NH2,526.379,38.1791,2_PSM_TGA.csv,10.5258/SOTON/D2004
UiO66NH2,527.379,38.16463,2_PSM_TGA.csv,10.5258/SOTON/D2004
UiO66NH2,528.379,38.14246,2_PSM_TGA.csv,10.5258/SOTON/D2004
UiO66NH2,529.379,38.12661,2_PSM_TGA.csv,10.5258/SOTON/D2004
UiO66NH2,530.379,38.13638,2_PSM_TGA.csv,10.5258/SOTON/D2004
UiO66NH2,531.379,38.15168,2_PSM_TGA.csv,10.5258/SOTON/D2004
UiO66NH2,532.379,38.17529,2_PSM_TGA.csv,10.5258/SOTON/D2004
UiO66NH2,533.379,38.16928,2_PSM_TGA.csv,10.5258/SOTON/D2004
UiO66NH2,534.379,38.11931,2_PSM_TGA.csv,10.5258/SOTON/D2004
UiO66NH2,535.379,38.12853,2_PSM_TGA.csv,10.5258/SOTON/D2004
UiO66NH2,536.379,38.1036,2_PSM_TGA.csv,10.5258/SOTON/D2004
UiO66NH2,537.379,38.03756,2_PSM_TGA.csv,10.5258/SOTON/D2004
UiO66NH2,538.379,38.04383,2_PSM_TGA.csv,10.5258/SOTON/D2004
UiO66NH2,539.379,38.00633,2_PSM_TGA.csv,10.5258/SOTON/D2004
UiO66NH2,540.379,38.04302,2_PSM_TGA.csv,10.5258/SOTON/D2004
UiO66NH2,541.379,38.09611,2_PSM_TGA.csv,10.5258/SOTON/D2004
UiO66NH2,542.379,38.09103,2_PSM_TGA.csv,10.5258/SOTON/D2004
UiO66NH2,543.379,38.06806,2_PSM_TGA.csv,10.5258/SOTON/D2004
UiO66NH2,544.379,38.05304,2_PSM_TGA.csv,10.5258/SOTON/D2004
UiO66NH2,545.379,38.07784,2_PSM_TGA.csv,10.5258/SOTON/D2004
UiO66NH2,546.379,38.09421,2_PSM_TGA.csv,10.5258/SOTON/D2004
UiO66NH2,547.379,38.07099,2_PSM_TGA.csv,10.5258/SOTON/D2004
UiO66NH2,548.379,38.04476,2_PSM_TGA.csv,10.5258/SOTON/D2004
UiO66NH2,549.379,38.05173,2_PSM_TGA.csv,10.5258/SOTON/D2004
UiO66NH2,550.379,38.03874,2_PSM_TGA.csv,10.5258/SOTON/D2004
UiO66NH2,551.379,38.00938,2_PSM_TGA.csv,10.5258/SOTON/D2004
UiO66NH2,552.379,38.00924,2_PSM_TGA.csv,10.5258/SOTON/D2004
UiO66NH2,553.379,38.02232,2_PSM_TGA.csv,10.5258/SOTON/D2004
UiO66NH2,554.379,38.04363,2_PSM_TGA.csv,10.5258/SOTON/D2004
UiO66NH2,555.379,38.03788,2_PSM_TGA.csv,10.5258/SOTON/D2004
UiO66NH2,556.379,37.99723,2_PSM_TGA.csv,10.5258/SOTON/D2004
UiO66NH2,557.379,37.98706,2_PSM_TGA.csv,10.5258/SOTON/D2004
UiO66NH2,558.379,37.98249,2_PSM_TGA.csv,10.5258/SOTON/D2004
UiO66NH2,559.379,37.98479,2_PSM_TGA.csv,10.5258/SOTON/D2004
UiO66NH2,560.379,37.99372,2_PSM_TGA.csv,10.5258/SOTON/D2004
UiO66NH2,561.379,37.97571,2_PSM_TGA.csv,10.5258/SOTON/D2004
UiO66NH2,562.379,37.92284,2_PSM_TGA.csv,10.5258/SOTON/D2004
UiO66NH2,563.379,37.92149,2_PSM_TGA.csv,10.5258/SOTON/D2004
UiO66NH2,564.379,37.91866,2_PSM_TGA.csv,10.5258/SOTON/D2004
UiO66NH2,565.379,37.92616,2_PSM_TGA.csv,10.5258/SOTON/D2004
UiO66NH2,566.379,37.92321,2_PSM_TGA.csv,10.5258/SOTON/D2004
UiO66NH2,567.379,37.91814,2_PSM_TGA.csv,10.5258/SOTON/D2004
UiO66NH2,568.379,37.89149,2_PSM_TGA.csv,10.5258/SOTON/D2004
UiO66NH2,569.379,37.87667,2_PSM_TGA.csv,10.5258/SOTON/D2004
UiO66NH2,570.379,37.80828,2_PSM_TGA.csv,10.5258/SOTON/D2004
UiO66NH2,571.379,37.80025,2_PSM_TGA.csv,10.5258/SOTON/D2004
UiO66NH2,572.379,37.82155,2_PSM_TGA.csv,10.5258/SOTON/D2004
UiO66NH2,573.379,37.83758,2_PSM_TGA.csv,10.5258/SOTON/D2004
UiO66NH2,574.379,37.80607,2_PSM_TGA.csv,10.5258/SOTON/D2004
UiO66NH2,575.379,37.72353,2_PSM_TGA.csv,10.5258/SOTON/D2004
UiO66NH2,576.379,37.71919,2_PSM_TGA.csv,10.5258/SOTON/D2004
UiO66NH2,577.379,37.7178,2_PSM_TGA.csv,10.5258/SOTON/D2004
UiO66NH2,578.379,37.70114,2_PSM_TGA.csv,10.5258/SOTON/D2004
UiO66NH2,579.379,37.71566,2_PSM_TGA.csv,10.5258/SOTON/D2004
UiO66NH2,580.379,37.72421,2_PSM_TGA.csv,10.5258/SOTON/D2004
UiO66NH2,581.379,37.67559,2_PSM_TGA.csv,10.5258/SOTON/D2004
UiO66NH2,582.379,37.63793,2_PSM_TGA.csv,10.5258/SOTON/D2004
UiO66NH2,583.379,37.62076,2_PSM_TGA.csv,10.5258/SOTON/D2004
UiO66NH2,584.379,37.63335,2_PSM_TGA.csv,10.5258/SOTON/D2004
UiO66NH2,585.379,37.60087,2_PSM_TGA.csv,10.5258/SOTON/D2004
UiO66NH2,586.379,37.55654,2_PSM_TGA.csv,10.5258/SOTON/D2004
UiO66NH2,587.379,37.54073,2_PSM_TGA.csv,10.5258/SOTON/D2004
UiO66NH2,588.379,37.5141,2_PSM_TGA.csv,10.5258/SOTON/D2004
UiO66NH2,589.379,37.5238,2_PSM_TGA.csv,10.5258/SOTON/D2004
UiO66NH2,590.379,37.49672,2_PSM_TGA.csv,10.5258/SOTON/D2004
UiO66NH2,591.379,37.47178,2_PSM_TGA.csv,10.5258/SOTON/D2004
UiO66NH2,592.379,37.46875,2_PSM_TGA.csv,10.5258/SOTON/D2004
UiO66NH2,593.379,37.47023,2_PSM_TGA.csv,10.5258/SOTON/D2004
UiO66NH2,594.379,37.4149,2_PSM_TGA.csv,10.5258/SOTON/D2004
UiO66NH2,595.379,37.34168,2_PSM_TGA.csv,10.5258/SOTON/D2004
UiO66NH2,596.379,37.30107,2_PSM_TGA.csv,10.5258/SOTON/D2004
UiO66NH2,597.379,37.29134,2_PSM_TGA.csv,10.5258/SOTON/D2004
UiO66NH2,598.379,37.2837,2_PSM_TGA.csv,10.5258/SOTON/D2004
UiO66NH2,599.379,37.2681,2_PSM_TGA.csv,10.5258/SOTON/D2004
UiO66NH2,600.379,37.2194,2_PSM_TGA.csv,10.5258/SOTON/D2004
UiO66NH2,601.379,37.22107,2_PSM_TGA.csv,10.5258/SOTON/D2004
UiO66NH2,602.379,37.21302,2_PSM_TGA.csv,10.5258/SOTON/D2004
UiO66NH2,603.379,37.14658,2_PSM_TGA.csv,10.5258/SOTON/D2004
UiO66NH2,604.379,37.0717,2_PSM_TGA.csv,10.5258/SOTON/D2004
UiO66NH2,605.379,37.01237,2_PSM_TGA.csv,10.5258/SOTON/D2004
UiO66NH2,606.379,37.01883,2_PSM_TGA.csv,10.5258/SOTON/D2004
UiO66NH2,607.379,36.97963,2_PSM_TGA.csv,10.5258/SOTON/D2004
UiO66NH2,608.379,36.92564,2_PSM_TGA.csv,10.5258/SOTON/D2004
UiO66NH2,609.379,36.88088,2_PSM_TGA.csv,10.5258/SOTON/D2004
UiO66NH2,610.379,36.86854,2_PSM_TGA.csv,10.5258/SOTON/D2004
UiO66NH2,611.379,36.88392,2_PSM_TGA.csv,10.5258/SOTON/D2004
UiO66NH2,612.379,36.85729,2_PSM_TGA.csv,10.5258/SOTON/D2004
UiO66NH2,613.379,36.83046,2_PSM_TGA.csv,10.5258/SOTON/D2004
UiO66NH2,614.379,36.75843,2_PSM_TGA.csv,10.5258/SOTON/D2004
UiO66NH2,615.379,36.70039,2_PSM_TGA.csv,10.5258/SOTON/D2004
UiO66NH2,616.379,36.63297,2_PSM_TGA.csv,10.5258/SOTON/D2004
UiO66NH2,617.379,36.63481,2_PSM_TGA.csv,10.5258/SOTON/D2004
UiO66NH2,618.379,36.61754,2_PSM_TGA.csv,10.5258/SOTON/D2004
UiO66NH2,619.379,36.56582,2_PSM_TGA.csv,10.5258/SOTON/D2004
UiO66NH2,620.379,36.55774,2_PSM_TGA.csv,10.5258/SOTON/D2004
UiO66NH2,621.379,36.52015,2_PSM_TGA.csv,10.5258/SOTON/D2004
UiO66NH2,622.379,36.45825,2_PSM_TGA.csv,10.5258/SOTON/D2004
UiO66NH2,623.379,36.3096,2_PSM_TGA.csv,10.5258/SOTON/D2004
UiO66NH2,624.379,36.24207,2_PSM_TGA.csv,10.5258/SOTON/D2004
UiO66NH2,625.379,36.24083,2_PSM_TGA.csv,10.5258/SOTON/D2004
UiO66NH2,626.379,36.22483,2_PSM_TGA.csv,10.5258/SOTON/D2004
UiO66NH2,627.379,36.12935,2_PSM_TGA.csv,10.5258/SOTON/D2004
UiO66NH2,628.379,36.10917,2_PSM_TGA.csv,10.5258/SOTON/D2004
UiO66NH2,629.379,36.08448,2_PSM_TGA.csv,10.5258/SOTON/D2004
UiO66NH2,630.379,36.02766,2_PSM_TGA.csv,10.5258/SOTON/D2004
UiO66NH2,631.379,35.96976,2_PSM_TGA.csv,10.5258/SOTON/D2004
UiO66NH2,632.379,35.97197,2_PSM_TGA.csv,10.5258/SOTON/D2004
UiO66NH2,633.379,35.93347,2_PSM_TGA.csv,10.5258/SOTON/D2004
UiO66NH2,634.379,35.79185,2_PSM_TGA.csv,10.5258/SOTON/D2004
UiO66NH2,635.379,35.70852,2_PSM_TGA.csv,10.5258/SOTON/D2004
UiO66NH2,636.379,35.70448,2_PSM_TGA.csv,10.5258/SOTON/D2004
UiO66NH2,637.379,35.66558,2_PSM_TGA.csv,10.5258/SOTON/D2004
UiO66NH2,638.379,35.59676,2_PSM_TGA.csv,10.5258/SOTON/D2004
UiO66NH2,639.379,35.54284,2_PSM_TGA.csv,10.5258/SOTON/D2004
UiO66NH2,640.379,35.47689,2_PSM_TGA.csv,10.5258/SOTON/D2004
UiO66NH2,641.379,35.42313,2_PSM_TGA.csv,10.5258/SOTON/D2004
UiO66NH2,642.379,35.36716,2_PSM_TGA.csv,10.5258/SOTON/D2004
UiO66NH2,643.379,35.31145,2_PSM_TGA.csv,10.5258/SOTON/D2004
UiO66NH2,644.379,35.2521,2_PSM_TGA.csv,10.5258/SOTON/D2004
UiO66NH2,645.379,35.19645,2_PSM_TGA.csv,10.5258/SOTON/D2004
UiO66NH2,646.379,35.15607,2_PSM_TGA.csv,10.5258/SOTON/D2004
UiO66NH2,647.379,35.09657,2_PSM_TGA.csv,10.5258/SOTON/D2004
UiO66NH2,648.379,35.02742,2_PSM_TGA.csv,10.5258/SOTON/D2004
UiO66NH2,649.379,34.96386,2_PSM_TGA.csv,10.5258/SOTON/D2004
UiO66NH2,650.379,34.95693,2_PSM_TGA.csv,10.5258/SOTON/D2004
UiO66NH2,651.379,34.93099,2_PSM_TGA.csv,10.5258/SOTON/D2004
UiO66NH2,652.379,34.82809,2_PSM_TGA.csv,10.5258/SOTON/D2004
UiO66NH2,653.379,34.74624,2_PSM_TGA.csv,10.5258/SOTON/D2004
UiO66NH2,654.379,34.69565,2_PSM_TGA.csv,10.5258/SOTON/D2004
UiO66NH2,655.379,34.67379,2_PSM_TGA.csv,10.5258/SOTON/D2004
UiO66NH2,656.379,34.6632,2_PSM_TGA.csv,10.5258/SOTON/D2004
UiO66NH2,657.379,34.62198,2_PSM_TGA.csv,10.5258/SOTON/D2004
UiO66NH2,658.379,34.49881,2_PSM_TGA.csv,10.5258/SOTON/D2004
UiO66NH2,659.379,34.44087,2_PSM_TGA.csv,10.5258/SOTON/D2004
UiO66NH2,660.379,34.40951,2_PSM_TGA.csv,10.5258/SOTON/D2004
UiO66NH2,661.379,34.41399,2_PSM_TGA.csv,10.5258/SOTON/D2004
UiO66NH2,662.379,34.44936,2_PSM_TGA.csv,10.5258/SOTON/D2004
UiO66NH2,663.379,34.41413,2_PSM_TGA.csv,10.5258/SOTON/D2004
UiO66NH2,664.379,34.30407,2_PSM_TGA.csv,10.5258/SOTON/D2004
UiO66NH2,665.379,34.24579,2_PSM_TGA.csv,10.5258/SOTON/D2004
UiO66NH2,666.379,34.26707,2_PSM_TGA.csv,10.5258/SOTON/D2004
UiO66NH2,667.379,34.26012,2_PSM_TGA.csv,10.5258/SOTON/D2004
UiO66NH2,668.379,34.26014,2_PSM_TGA.csv,10.5258/SOTON/D2004
UiO66NH2,669.379,34.21624,2_PSM_TGA.csv,10.5258/SOTON/D2004
UiO66NH2,670.379,34.18806,2_PSM_TGA.csv,10.5258/SOTON/D2004
UiO66NH2,671.379,34.15674,2_PSM_TGA.csv,10.5258/SOTON/D2004
UiO66NH2,672.379,34.1646,2_PSM_TGA.csv,10.5258/SOTON/D2004
UiO66NH2,673.379,34.10658,2_PSM_TGA.csv,10.5258/SOTON/D2004
UiO66NH2,674.379,33.9891,2_PSM_TGA.csv,10.5258/SOTON/D2004
UiO66NH2,675.379,34.05757,2_PSM_TGA.csv,10.5258/SOTON/D2004
UiO66NH2,676.379,34.0832,2_PSM_TGA.csv,10.5258/SOTON/D2004
UiO66NH2,677.379,34.00941,2_PSM_TGA.csv,10.5258/SOTON/D2004
UiO66NH2,678.379,33.97184,2_PSM_TGA.csv,10.5258/SOTON/D2004
UiO66NH2,679.379,33.96704,2_PSM_TGA.csv,10.5258/SOTON/D2004
UiO66NH2,680.379,33.96865,2_PSM_TGA.csv,10.5258/SOTON/D2004
UiO66NH2,681.379,33.98719,2_PSM_TGA.csv,10.5258/SOTON/D2004
UiO66NH2,682.379,33.95604,2_PSM_TGA.csv,10.5258/SOTON/D2004
UiO66NH2,683.379,33.93734,2_PSM_TGA.csv,10.5258/SOTON/D2004
UiO66NH2,684.379,33.90263,2_PSM_TGA.csv,10.5258/SOTON/D2004
UiO66NH2,685.379,33.87732,2_PSM_TGA.csv,10.5258/SOTON/D2004
UiO66NH2,686.379,33.85582,2_PSM_TGA.csv,10.5258/SOTON/D2004
UiO66NH2,687.379,33.84944,2_PSM_TGA.csv,10.5258/SOTON/D2004
UiO66NH2,688.379,33.84383,2_PSM_TGA.csv,10.5258/SOTON/D2004
UiO66NH2,689.379,33.85196,2_PSM_TGA.csv,10.5258/SOTON/D2004
UiO66NH2,690.379,33.87027,2_PSM_TGA.csv,10.5258/SOTON/D2004
UiO66NH2,691.379,33.81813,2_PSM_TGA.csv,10.5258/SOTON/D2004
UiO66NH2,692.379,33.7637,2_PSM_TGA.csv,10.5258/SOTON/D2004
