Repository: alimardani76/tga-mof-analyzer

# TGA-MOF-Analyzer

Automated thermogravimetric analysis toolkit for metal–organic frameworks.

Validated on 14 TGA curves from open-access data (Crickmore & Bradshaw, DOI: 10.5258/SOTON/D2004).
Equations traceable to Abánades Lázaro (EJIC 2020), Shearer (Chem. Mater. 2016), Sannes (Chem. Mater. 2023).

---

## What It Computes

| Output | Method | Required Input |
|--------|--------|----------------|
| Decomposition temperature (T_onset) | Tangent intersection (ASTM E2550), threshold, DTG max | TGA data only |
| T_1, T_2, T_5, T_10 stability metrics | Linear interpolation from activated mass | TGA data only |
| Mass-loss events with 100% mass balance | Valley-to-valley DTG segmentation | TGA data only |
| Mass loss by temperature windows | Interpolated mass at window boundaries | TGA data only |
| Predicted oxide residue | Formula → metal → oxide lookup | TGA data + formula |
| Observed vs predicted residue comparison | Δ = observed − predicted | TGA data + formula |
| Molecular formula (linkers per FU) | R_exp = m(T_DH)/m_residue, q equation | TGA data + formula + T_DH |
| Composition sensitivity (q vs T_DH) | Sweep T_DH from 150–490°C | TGA data + formula |
| Missing linker defects | 5 compensator models (Shearer/Sannes) | Formula + Module 3 output |
| Composite MOF loading (wt%) | Residue ratio equation | TGA data + reference residues |
| Guest stoichiometry candidates | Brute-force enumeration with scoring | TGA data + framework mass |
| Uncertainty (σ) on all quantities | Analytical linear propagation (GUM) | TGA noise estimate |
| Publication-quality plots | TGA+DTG, event map, R_exp, sensitivity | TGA data |

---

### Minimal config (only file path required)

```json
{
  "case_id": "my_sample",
  "tga_csv": "data/sample.csv"
}
```

### Batch config (multiple samples)

```json
{
  "runs": [
    {
      "case_id": "sample_A",
      "tga_csv": "data/A.csv",
      "formula": "Zr6O4(OH)4(BDC)6",
      "atmosphere": "air"
    },
    {
      "case_id": "sample_B",
      "tga_csv": "data/B.csv",
      "atmosphere": "N2"
    }
  ]
}
```

## Output Files

For each analysis run, the tool produces:

| File                        | Contents                                                      |
| --------------------------- | ------------------------------------------------------------- |
| `{case_id}_result.json`     | All computed values in machine-readable JSON                  |
| `{case_id}_report.txt`      | Human-readable report with suggested publication wording      |
| `{case_id}_tga_dtg.png`     | TGA + DTG overlay plot                                        |
| `{case_id}_events.png`      | Color-coded mass-loss event map                               |
| `{case_id}_rexp.png`        | R\_exp(T) curve with plateau annotation (if formula provided) |
| `{case_id}_sensitivity.png` | q vs T\_DH sensitivity plot (if formula provided)             |

***

## File Descriptions

### Root files

**`app.py`** — Streamlit web interface. Handles file upload, sidebar inputs, analysis execution, plot rendering, and download buttons. All computation is delegated to `core/` and `modules/`. No analysis logic lives here.

**`tga_analyze.py`** — Command-line interface. Parses arguments (`--wizard`, `--example`, config path). Loads JSON config, validates inputs, calls analysis functions, saves JSON result and text report. Supports single and batch runs.

**`run_analysis.py`** — Development/validation script. Hardcoded analysis of all 14 cases from Crickmore & Bradshaw data. Runs all 5 modules, generates all plots, prints the full summary table. Not for end users.

**`README.md`** — This file.

**`TECHNICAL_GUIDE.md`** — Complete technical documentation. Physics, equations, architecture, assumptions, limitations, design choices, modification guide.

**`LICENSE`** — MIT License.

**`requirements.txt`** — Production dependencies. Used by Streamlit Cloud for deployment. Contains: numpy, scipy, matplotlib.

**`requirements-dev.txt`** — Development dependencies. Adds: pytest, streamlit.

**`setup.py`** — Package installer. Enables `pip install .` and `pip install -e .` for editable development. Defines the `tga-analyze` console script entry point.

**`.gitignore`** — Excludes `__pycache__/`, `output/`, `*.png`, `venv/`, `.pytest_cache/`, IDE files, and user-specific config files from version control.

### `cases/` — Validation data (not in public repo)

14 directories, each containing one TGA CSV file from Crickmore & Bradshaw (DOI: 10.5258/SOTON/D2004). Cases 01–03 and 09: pure UiO-66-NH2 powders from different synthesis batches. Cases 04–08: UiO-66-NH2\@FFP composites at 5/10/15/20 synthesis cycles plus NH3+ variant. Cases 10–11: UiO-66-NH2\@alginate composites. Cases 12–14: Zn-based MOFs with unknown formulas.

### `blank_controls/` — Blank data (not in public repo)

Two directories: FFP blank (residue = −0.79%, treated as 0%) and Ca-alginate blank (residue = 8.89%). Used as reference for composite loading calculations.

File: cases/case_03_UiO66NH2_2_FFP/tga_curve_raw_extracted_from_source.csv (part 1 of 2)
sample_name,temperature_C,mass_percent,source_file,source_dataset_doi
UiO66NH2,25.221,100.0,2_FFP_TGA.csv,10.5258/SOTON/D2004
UiO66NH2,26.221,97.93607,2_FFP_TGA.csv,10.5258/SOTON/D2004
UiO66NH2,27.221,97.55168,2_FFP_TGA.csv,10.5258/SOTON/D2004
UiO66NH2,28.221,97.42149,2_FFP_TGA.csv,10.5258/SOTON/D2004
UiO66NH2,29.221,97.34146,2_FFP_TGA.csv,10.5258/SOTON/D2004
UiO66NH2,30.221,97.2944,2_FFP_TGA.csv,10.5258/SOTON/D2004
UiO66NH2,31.221,97.25409,2_FFP_TGA.csv,10.5258/SOTON/D2004
UiO66NH2,32.221,97.2148,2_FFP_TGA.csv,10.5258/SOTON/D2004
UiO66NH2,33.221,97.17664,2_FFP_TGA.csv,10.5258/SOTON/D2004
UiO66NH2,34.221,97.12312,2_FFP_TGA.csv,10.5258/SOTON/D2004
UiO66NH2,35.221,97.07396,2_FFP_TGA.csv,10.5258/SOTON/D2004
UiO66NH2,36.221,97.02635,2_FFP_TGA.csv,10.5258/SOTON/D2004
UiO66NH2,37.221,96.96958,2_FFP_TGA.csv,10.5258/SOTON/D2004
UiO66NH2,38.221,96.90364,2_FFP_TGA.csv,10.5258/SOTON/D2004
UiO66NH2,39.221,96.84187,2_FFP_TGA.csv,10.5258/SOTON/D2004
UiO66NH2,40.221,96.77494,2_FFP_TGA.csv,10.5258/SOTON/D2004
UiO66NH2,41.221,96.69079,2_FFP_TGA.csv,10.5258/SOTON/D2004
UiO66NH2,42.221,96.59903,2_FFP_TGA.csv,10.5258/SOTON/D2004
UiO66NH2,43.221,96.50558,2_FFP_TGA.csv,10.5258/SOTON/D2004
UiO66NH2,44.221,96.40619,2_FFP_TGA.csv,10.5258/SOTON/D2004
UiO66NH2,45.221,96.29074,2_FFP_TGA.csv,10.5258/SOTON/D2004
UiO66NH2,46.221,96.16635,2_FFP_TGA.csv,10.5258/SOTON/D2004
UiO66NH2,47.221,96.03941,2_FFP_TGA.csv,10.5258/SOTON/D2004
UiO66NH2,48.221,95.90934,2_FFP_TGA.csv,10.5258/SOTON/D2004
UiO66NH2,49.221,95.7561,2_FFP_TGA.csv,10.5258/SOTON/D2004
UiO66NH2,50.221,95.60549,2_FFP_TGA.csv,10.5258/SOTON/D2004
UiO66NH2,51.221,95.45488,2_FFP_TGA.csv,10.5258/SOTON/D2004
UiO66NH2,52.221,95.30202,2_FFP_TGA.csv,10.5258/SOTON/D2004
UiO66NH2,53.221,95.15538,2_FFP_TGA.csv,10.5258/SOTON/D2004
UiO66NH2,54.221,95.01255,2_FFP_TGA.csv,10.5258/SOTON/D2004
UiO66NH2,55.221,94.886,2_FFP_TGA.csv,10.5258/SOTON/D2004
UiO66NH2,56.221,94.76158,2_FFP_TGA.csv,10.5258/SOTON/D2004
UiO66NH2,57.221,94.65803,2_FFP_TGA.csv,10.5258/SOTON/D2004
UiO66NH2,58.221,94.55133,2_FFP_TGA.csv,10.5258/SOTON/D2004
UiO66NH2,59.221,94.42921,2_FFP_TGA.csv,10.5258/SOTON/D2004
UiO66NH2,60.221,94.31483,2_FFP_TGA.csv,10.5258/SOTON/D2004
UiO66NH2,61.221,94.22346,2_FFP_TGA.csv,10.5258/SOTON/D2004
UiO66NH2,62.221,94.14248,2_FFP_TGA.csv,10.5258/SOTON/D2004
UiO66NH2,63.221,94.06528,2_FFP_TGA.csv,10.5258/SOTON/D2004
UiO66NH2,64.221,93.98559,2_FFP_TGA.csv,10.5258/SOTON/D2004
UiO66NH2,65.221,93.9033,2_FFP_TGA.csv,10.5258/SOTON/D2004
UiO66NH2,66.221,93.82558,2_FFP_TGA.csv,10.5258/SOTON/D2004
UiO66NH2,67.221,93.74078,2_FFP_TGA.csv,10.5258/SOTON/D2004
UiO66NH2,68.221,93.6602,2_FFP_TGA.csv,10.5258/SOTON/D2004
UiO66NH2,69.221,93.58997,2_FFP_TGA.csv,10.5258/SOTON/D2004
UiO66NH2,70.221,93.527,2_FFP_TGA.csv,10.5258/SOTON/D2004
UiO66NH2,71.221,93.45533,2_FFP_TGA.csv,10.5258/SOTON/D2004
UiO66NH2,72.221,93.39168,2_FFP_TGA.csv,10.5258/SOTON/D2004
UiO66NH2,73.221,93.32265,2_FFP_TGA.csv,10.5258/SOTON/D2004
UiO66NH2,74.221,93.25758,2_FFP_TGA.csv,10.5258/SOTON/D2004
UiO66NH2,75.221,93.18585,2_FFP_TGA.csv,10.5258/SOTON/D2004
UiO66NH2,76.221,93.12883,2_FFP_TGA.csv,10.5258/SOTON/D2004
UiO66NH2,77.221,93.07028,2_FFP_TGA.csv,10.5258/SOTON/D2004
UiO66NH2,78.221,93.01274,2_FFP_TGA.csv,10.5258/SOTON/D2004
UiO66NH2,79.221,92.95644,2_FFP_TGA.csv,10.5258/SOTON/D2004
UiO66NH2,80.221,92.8877,2_FFP_TGA.csv,10.5258/SOTON/D2004
UiO66NH2,81.221,92.82835,2_FFP_TGA.csv,10.5258/SOTON/D2004
UiO66NH2,82.221,92.76575,2_FFP_TGA.csv,10.5258/SOTON/D2004
UiO66NH2,83.221,92.71099,2_FFP_TGA.csv,10.5258/SOTON/D2004
UiO66NH2,84.221,92.66669,2_FFP_TGA.csv,10.5258/SOTON/D2004
UiO66NH2,85.221,92.605,2_FFP_TGA.csv,10.5258/SOTON/D2004
UiO66NH2,86.221,92.55821,2_FFP_TGA.csv,10.5258/SOTON/D2004
UiO66NH2,87.221,92.51599,2_FFP_TGA.csv,10.5258/SOTON/D2004
UiO66NH2,88.221,92.46146,2_FFP_TGA.csv,10.5258/SOTON/D2004
UiO66NH2,89.221,92.40605,2_FFP_TGA.csv,10.5258/SOTON/D2004
UiO66NH2,90.221,92.35508,2_FFP_TGA.csv,10.5258/SOTON/D2004
UiO66NH2,91.221,92.30735,2_FFP_TGA.csv,10.5258/SOTON/D2004
UiO66NH2,92.221,92.25086,2_FFP_TGA.csv,10.5258/SOTON/D2004
UiO66NH2,93.221,92.20146,2_FFP_TGA.csv,10.5258/SOTON/D2004
UiO66NH2,94.221,92.17006,2_FFP_TGA.csv,10.5258/SOTON/D2004
UiO66NH2,95.221,92.13456,2_FFP_TGA.csv,10.5258/SOTON/D2004
UiO66NH2,96.221,92.09664,2_FFP_TGA.csv,10.5258/SOTON/D2004
UiO66NH2,97.221,92.05997,2_FFP_TGA.csv,10.5258/SOTON/D2004
UiO66NH2,98.221,92.02797,2_FFP_TGA.csv,10.5258/SOTON/D2004
UiO66NH2,99.221,91.98984,2_FFP_TGA.csv,10.5258/SOTON/D2004
UiO66NH2,100.221,91.95319,2_FFP_TGA.csv,10.5258/SOTON/D2004
UiO66NH2,101.221,91.9324,2_FFP_TGA.csv,10.5258/SOTON/D2004
UiO66NH2,102.221,91.90196,2_FFP_TGA.csv,10.5258/SOTON/D2004
UiO66NH2,103.221,91.89464,2_FFP_TGA.csv,10.5258/SOTON/D2004
UiO66NH2,104.221,91.8799,2_FFP_TGA.csv,10.5258/SOTON/D2004
UiO66NH2,105.221,91.84895,2_FFP_TGA.csv,10.5258/SOTON/D2004
UiO66NH2,106.221,91.8152,2_FFP_TGA.csv,10.5258/SOTON/D2004
UiO66NH2,107.221,91.79089,2_FFP_TGA.csv,10.5258/SOTON/D2004
UiO66NH2,108.221,91.7652,2_FFP_TGA.csv,10.5258/SOTON/D2004
UiO66NH2,109.221,91.74949,2_FFP_TGA.csv,10.5258/SOTON/D2004
UiO66NH2,110.221,91.73232,2_FFP_TGA.csv,10.5258/SOTON/D2004
UiO66NH2,111.221,91.70306,2_FFP_TGA.csv,10.5258/SOTON/D2004
UiO66NH2,112.221,91.68057,2_FFP_TGA.csv,10.5258/SOTON/D2004
UiO66NH2,113.221,91.66481,2_FFP_TGA.csv,10.5258/SOTON/D2004
UiO66NH2,114.221,91.64569,2_FFP_TGA.csv,10.5258/SOTON/D2004
UiO66NH2,115.221,91.63691,2_FFP_TGA.csv,10.5258/SOTON/D2004
UiO66NH2,116.221,91.61932,2_FFP_TGA.csv,10.5258/SOTON/D2004
UiO66NH2,117.221,91.60012,2_FFP_TGA.csv,10.5258/SOTON/D2004
UiO66NH2,118.221,91.58261,2_FFP_TGA.csv,10.5258/SOTON/D2004
UiO66NH2,119.221,91.56051,2_FFP_TGA.csv,10.5258/SOTON/D2004
UiO66NH2,120.221,91.54414,2_FFP_TGA.csv,10.5258/SOTON/D2004
UiO66NH2,121.221,91.52994,2_FFP_TGA.csv,10.5258/SOTON/D2004
UiO66NH2,122.221,91.51546,2_FFP_TGA.csv,10.5258/SOTON/D2004
UiO66NH2,123.221,91.50659,2_FFP_TGA.csv,10.5258/SOTON/D2004
UiO66NH2,124.221,91.4963,2_FFP_TGA.csv,10.5258/SOTON/D2004
UiO66NH2,125.221,91.47433,2_FFP_TGA.csv,10.5258/SOTON/D2004
UiO66NH2,126.221,91.45388,2_FFP_TGA.csv,10.5258/SOTON/D2004
UiO66NH2,127.221,91.43053,2_FFP_TGA.csv,10.5258/SOTON/D2004
UiO66NH2,128.221,91.41441,2_FFP_TGA.csv,10.5258/SOTON/D2004
UiO66NH2,129.221,91.39547,2_FFP_TGA.csv,10.5258/SOTON/D2004
UiO66NH2,130.221,91.37336,2_FFP_TGA.csv,10.5258/SOTON/D2004
UiO66NH2,131.221,91.3499,2_FFP_TGA.csv,10.5258/SOTON/D2004
UiO66NH2,132.221,91.33241,2_FFP_TGA.csv,10.5258/SOTON/D2004
UiO66NH2,133.221,91.32389,2_FFP_TGA.csv,10.5258/SOTON/D2004
UiO66NH2,134.221,91.30746,2_FFP_TGA.csv,10.5258/SOTON/D2004
UiO66NH2,135.221,91.27668,2_FFP_TGA.csv,10.5258/SOTON/D2004
UiO66NH2,136.221,91.24747,2_FFP_TGA.csv,10.5258/SOTON/D2004
UiO66NH2,137.221,91.22113,2_FFP_TGA.csv,10.5258/SOTON/D2004
UiO66NH2,138.221,91.19215,2_FFP_TGA.csv,10.5258/SOTON/D2004
UiO66NH2,139.221,91.16681,2_FFP_TGA.csv,10.5258/SOTON/D2004
UiO66NH2,140.221,91.12602,2_FFP_TGA.csv,10.5258/SOTON/D2004
UiO66NH2,141.221,91.08497,2_FFP_TGA.csv,10.5258/SOTON/D2004
UiO66NH2,142.221,91.08373,2_FFP_TGA.csv,10.5258/SOTON/D2004
UiO66NH2,143.221,91.02945,2_FFP_TGA.csv,10.5258/SOTON/D2004
UiO66NH2,144.221,90.99122,2_FFP_TGA.csv,10.5258/SOTON/D2004
UiO66NH2,145.221,90.94899,2_FFP_TGA.csv,10.5258/SOTON/D2004
UiO66NH2,146.221,90.90066,2_FFP_TGA.csv,10.5258/SOTON/D2004
UiO66NH2,147.221,90.86342,2_FFP_TGA.csv,10.5258/SOTON/D2004
UiO66NH2,148.221,90.82896,2_FFP_TGA.csv,10.5258/SOTON/D2004
UiO66NH2,149.221,90.78693,2_FFP_TGA.csv,10.5258/SOTON/D2004
UiO66NH2,150.221,90.73863,2_FFP_TGA.csv,10.5258/SOTON/D2004
UiO66NH2,151.221,90.6912,2_FFP_TGA.csv,10.5258/SOTON/D2004
UiO66NH2,152.221,90.63581,2_FFP_TGA.csv,10.5258/SOTON/D2004
UiO66NH2,153.221,90.5783,2_FFP_TGA.csv,10.5258/SOTON/D2004
UiO66NH2,154.221,90.5307,2_FFP_TGA.csv,10.5258/SOTON/D2004
UiO66NH2,155.221,90.47353,2_FFP_TGA.csv,10.5258/SOTON/D2004
UiO66NH2,156.221,90.4103,2_FFP_TGA.csv,10.5258/SOTON/D2004
UiO66NH2,157.221,90.35416,2_FFP_TGA.csv,10.5258/SOTON/D2004
UiO66NH2,158.221,90.28844,2_FFP_TGA.csv,10.5258/SOTON/D2004
UiO66NH2,159.221,90.22456,2_FFP_TGA.csv,10.5258/SOTON/D2004
UiO66NH2,160.221,90.16905,2_FFP_TGA.csv,10.5258/SOTON/D2004
UiO66NH2,161.221,90.1002,2_FFP_TGA.csv,10.5258/SOTON/D2004
UiO66NH2,162.221,90.02268,2_FFP_TGA.csv,10.5258/SOTON/D2004
UiO66NH2,163.221,89.94268,2_FFP_TGA.csv,10.5258/SOTON/D2004
UiO66NH2,164.221,89.87301,2_FFP_TGA.csv,10.5258/SOTON/D2004
UiO66NH2,165.221,89.8011,2_FFP_TGA.csv,10.5258/SOTON/D2004
UiO66NH2,166.221,89.70848,2_FFP_TGA.csv,10.5258/SOTON/D2004
UiO66NH2,167.221,89.62665,2_FFP_TGA.csv,10.5258/SOTON/D2004
UiO66NH2,168.221,89.54544,2_FFP_TGA.csv,10.5258/SOTON/D2004
UiO66NH2,169.221,89.44448,2_FFP_TGA.csv,10.5258/SOTON/D2004
UiO66NH2,170.221,89.34951,2_FFP_TGA.csv,10.5258/SOTON/D2004
UiO66NH2,171.221,89.25144,2_FFP_TGA.csv,10.5258/SOTON/D2004
UiO66NH2,172.221,89.15439,2_FFP_TGA.csv,10.5258/SOTON/D2004
UiO66NH2,173.221,89.05357,2_FFP_TGA.csv,10.5258/SOTON/D2004
UiO66NH2,174.221,88.9582,2_FFP_TGA.csv,10.5258/SOTON/D2004
UiO66NH2,175.221,88.85608,2_FFP_TGA.csv,10.5258/SOTON/D2004
UiO66NH2,176.221,88.73782,2_FFP_TGA.csv,10.5258/SOTON/D2004
UiO66NH2,177.221,88.61728,2_FFP_TGA.csv,10.5258/SOTON/D2004
UiO66NH2,178.221,88.5021,2_FFP_TGA.csv,10.5258/SOTON/D2004
UiO66NH2,179.221,88.40925,2_FFP_TGA.csv,10.5258/SOTON/D2004
UiO66NH2,180.221,88.29288,2_FFP_TGA.csv,10.5258/SOTON/D2004
UiO66NH2,181.221,88.15838,2_FFP_TGA.csv,10.5258/SOTON/D2004
UiO66NH2,182.221,88.02668,2_FFP_TGA.csv,10.5258/SOTON/D2004
UiO66NH2,183.221,87.89445,2_FFP_TGA.csv,10.5258/SOTON/D2004
UiO66NH2,184.221,87.77505,2_FFP_TGA.csv,10.5258/SOTON/D2004
UiO66NH2,185.221,87.63815,2_FFP_TGA.csv,10.5258/SOTON/D2004
UiO66NH2,186.221,87.51401,2_FFP_TGA.csv,10.5258/SOTON/D2004
UiO66NH2,187.221,87.38443,2_FFP_TGA.csv,10.5258/SOTON/D2004
UiO66NH2,188.221,87.24979,2_FFP_TGA.csv,10.5258/SOTON/D2004
UiO66NH2,189.221,87.09793,2_FFP_TGA.csv,10.5258/SOTON/D2004
UiO66NH2,190.221,86.95664,2_FFP_TGA.csv,10.5258/SOTON/D2004
UiO66NH2,191.221,86.81836,2_FFP_TGA.csv,10.5258/SOTON/D2004
UiO66NH2,192.221,86.68256,2_FFP_TGA.csv,10.5258/SOTON/D2004
UiO66NH2,193.221,86.54955,2_FFP_TGA.csv,10.5258/SOTON/D2004
UiO66NH2,194.221,86.39687,2_FFP_TGA.csv,10.5258/SOTON/D2004
UiO66NH2,195.221,86.24246,2_FFP_TGA.csv,10.5258/SOTON/D2004
UiO66NH2,196.221,86.08745,2_FFP_TGA.csv,10.5258/SOTON/D2004
UiO66NH2,197.221,85.94386,2_FFP_TGA.csv,10.5258/SOTON/D2004
UiO66NH2,198.221,85.79718,2_FFP_TGA.csv,10.5258/SOTON/D2004
UiO66NH2,199.221,85.64541,2_FFP_TGA.csv,10.5258/SOTON/D2004
UiO66NH2,200.221,85.50762,2_FFP_TGA.csv,10.5258/SOTON/D2004
UiO66NH2,201.221,85.36764,2_FFP_TGA.csv,10.5258/SOTON/D2004
UiO66NH2,202.221,85.23094,2_FFP_TGA.csv,10.5258/SOTON/D2004
UiO66NH2,203.221,85.08923,2_FFP_TGA.csv,10.5258/SOTON/D2004
UiO66NH2,204.221,84.95863,2_FFP_TGA.csv,10.5258/SOTON/D2004
UiO66NH2,205.221,84.82016,2_FFP_TGA.csv,10.5258/SOTON/D2004
UiO66NH2,206.221,84.67394,2_FFP_TGA.csv,10.5258/SOTON/D2004
UiO66NH2,207.221,84.51227,2_FFP_TGA.csv,10.5258/SOTON/D2004
UiO66NH2,208.221,84.38139,2_FFP_TGA.csv,10.5258/SOTON/D2004
UiO66NH2,209.221,84.24371,2_FFP_TGA.csv,10.5258/SOTON/D2004
UiO66NH2,210.221,84.10068,2_FFP_TGA.csv,10.5258/SOTON/D2004
UiO66NH2,211.221,83.9487,2_FFP_TGA.csv,10.5258/SOTON/D2004
UiO66NH2,212.221,83.80148,2_FFP_TGA.csv,10.5258/SOTON/D2004
UiO66NH2,213.221,83.65712,2_FFP_TGA.csv,10.5258/SOTON/D2004
UiO66NH2,214.221,83.51024,2_FFP_TGA.csv,10.5258/SOTON/D2004
UiO66NH2,215.221,83.38757,2_FFP_TGA.csv,10.5258/SOTON/D2004
UiO66NH2,216.221,83.25939,2_FFP_TGA.csv,10.5258/SOTON/D2004
UiO66NH2,217.221,83.11623,2_FFP_TGA.csv,10.5258/SOTON/D2004
UiO66NH2,218.221,82.9678,2_FFP_TGA.csv,10.5258/SOTON/D2004
UiO66NH2,219.221,82.82752,2_FFP_TGA.csv,10.5258/SOTON/D2004
UiO66NH2,220.221,82.68985,2_FFP_TGA.csv,10.5258/SOTON/D2004
UiO66NH2,221.221,82.55058,2_FFP_TGA.csv,10.5258/SOTON/D2004
UiO66NH2,222.221,82.41509,2_FFP_TGA.csv,10.5258/SOTON/D2004
UiO66NH2,223.221,82.27897,2_FFP_TGA.csv,10.5258/SOTON/D2004
UiO66NH2,224.221,82.14673,2_FFP_TGA.csv,10.5258/SOTON/D2004
UiO66NH2,225.221,82.00948,2_FFP_TGA.csv,10.5258/SOTON/D2004
UiO66NH2,226.221,81.88158,2_FFP_TGA.csv,10.5258/SOTON/D2004
UiO66NH2,227.221,81.75318,2_FFP_TGA.csv,10.5258/SOTON/D2004
UiO66NH2,228.221,81.60381,2_FFP_TGA.csv,10.5258/SOTON/D2004
UiO66NH2,229.221,81.50411,2_FFP_TGA.csv,10.5258/SOTON/D2004
UiO66NH2,230.221,81.38806,2_FFP_TGA.csv,10.5258/SOTON/D2004
UiO66NH2,231.221,81.25603,2_FFP_TGA.csv,10.5258/SOTON/D2004
UiO66NH2,232.221,81.10695,2_FFP_TGA.csv,10.5258/SOTON/D2004
UiO66NH2,233.221,81.0101,2_FFP_TGA.csv,10.5258/SOTON/D2004
UiO66NH2,234.221,80.89233,2_FFP_TGA.csv,10.5258/SOTON/D2004
UiO66NH2,235.221,80.75796,2_FFP_TGA.csv,10.5258/SOTON/D2004
UiO66NH2,236.221,80.64403,2_FFP_TGA.csv,10.5258/SOTON/D2004
UiO66NH2,237.221,80.52281,2_FFP_TGA.csv,10.5258/SOTON/D2004
UiO66NH2,238.221,80.40804,2_FFP_TGA.csv,10.5258/SOTON/D2004
UiO66NH2,239.221,80.29411,2_FFP_TGA.csv,10.5258/SOTON/D2004
UiO66NH2,240.221,80.17395,2_FFP_TGA.csv,10.5258/SOTON/D2004
UiO66NH2,241.221,80.06968,2_FFP_TGA.csv,10.5258/SOTON/D2004
UiO66NH2,242.221,79.96398,2_FFP_TGA.csv,10.5258/SOTON/D2004
UiO66NH2,243.221,79.85531,2_FFP_TGA.csv,10.5258/SOTON/D2004
UiO66NH2,244.221,79.73978,2_FFP_TGA.csv,10.5258/SOTON/D2004
UiO66NH2,245.221,79.63217,2_FFP_TGA.csv,10.5258/SOTON/D2004
UiO66NH2,246.221,79.53672,2_FFP_TGA.csv,10.5258/SOTON/D2004
UiO66NH2,247.221,79.43875,2_FFP_TGA.csv,10.5258/SOTON/D2004
UiO66NH2,248.221,79.32273,2_FFP_TGA.csv,10.5258/SOTON/D2004
UiO66NH2,249.221,79.20853,2_FFP_TGA.csv,10.5258/SOTON/D2004
UiO66NH2,250.221,79.11196,2_FFP_TGA.csv,10.5258/SOTON/D2004
UiO66NH2,251.221,79.01776,2_FFP_TGA.csv,10.5258/SOTON/D2004
UiO66NH2,252.221,78.91672,2_FFP_TGA.csv,10.5258/SOTON/D2004
UiO66NH2,253.221,78.829,2_FFP_TGA.csv,10.5258/SOTON/D2004
UiO66NH2,254.221,78.7441,2_FFP_TGA.csv,10.5258/SOTON/D2004
UiO66NH2,255.221,78.65376,2_FFP_TGA.csv,10.5258/SOTON/D2004
UiO66NH2,256.221,78.56835,2_FFP_TGA.csv,10.5258/SOTON/D2004
UiO66NH2,257.221,78.47843,2_FFP_TGA.csv,10.5258/SOTON/D2004
UiO66NH2,258.221,78.40296,2_FFP_TGA.csv,10.5258/SOTON/D2004
UiO66NH2,259.221,78.32554,2_FFP_TGA.csv,10.5258/SOTON/D2004
UiO66NH2,260.221,78.24728,2_FFP_TGA.csv,10.5258/SOTON/D2004
UiO66NH2,261.221,78.16487,2_FFP_TGA.csv,10.5258/SOTON/D2004
UiO66NH2,262.221,78.08569,2_FFP_TGA.csv,10.5258/SOTON/D2004
UiO66NH2,263.221,78.00075,2_FFP_TGA.csv,10.5258/SOTON/D2004
UiO66NH2,264.221,77.9299,2_FFP_TGA.csv,10.5258/SOTON/D2004
UiO66NH2,265.221,77.8584,2_FFP_TGA.csv,10.5258/SOTON/D2004
UiO66NH2,266.221,77.7956,2_FFP_TGA.csv,10.5258/SOTON/D2004
UiO66NH2,267.221,77.73392,2_FFP_TGA.csv,10.5258/SOTON/D2004
UiO66NH2,268.221,77.66686,2_FFP_TGA.csv,10.5258/SOTON/D2004
UiO66NH2,269.221,77.5927,2_FFP_TGA.csv,10.5258/SOTON/D2004
UiO66NH2,270.221,77.52327,2_FFP_TGA.csv,10.5258/SOTON/D2004
UiO66NH2,271.221,77.46519,2_FFP_TGA.csv,10.5258/SOTON/D2004
UiO66NH2,272.221,77.40034,2_FFP_TGA.csv,10.5258/SOTON/D2004
UiO66NH2,273.221,77.33046,2_FFP_TGA.csv,10.5258/SOTON/D2004
UiO66NH2,274.221,77.27415,2_FFP_TGA.csv,10.5258/SOTON/D2004
UiO66NH2,275.221,77.21592,2_FFP_TGA.csv,10.5258/SOTON/D2004
UiO66NH2,276.221,77.1496,2_FFP_TGA.csv,10.5258/SOTON/D2004
UiO66NH2,277.221,77.0902,2_FFP_TGA.csv,10.5258/SOTON/D2004
UiO66NH2,278.221,77.02573,2_FFP_TGA.csv,10.5258/SOTON/D2004
UiO66NH2,279.221,76.9628,2_FFP_TGA.csv,10.5258/SOTON/D2004
UiO66NH2,280.221,76.88042,2_FFP_TGA.csv,10.5258/SOTON/D2004
UiO66NH2,281.221,76.82869,2_FFP_TGA.csv,10.5258/SOTON/D2004
UiO66NH2,282.221,76.77015,2_FFP_TGA.csv,10.5258/SOTON/D2004
UiO66NH2,283.221,76.71481,2_FFP_TGA.csv,10.5258/SOTON/D2004
UiO66NH2,284.221,76.65992,2_FFP_TGA.csv,10.5258/SOTON/D2004
UiO66NH2,285.221,76.60567,2_FFP_TGA.csv,10.5258/SOTON/D2004
UiO66NH2,286.221,76.54455,2_FFP_TGA.csv,10.5258/SOTON/D2004
UiO66NH2,287.221,76.48076,2_FFP_TGA.csv,10.5258/SOTON/D2004
UiO66NH2,288.221,76.4119,2_FFP_TGA.csv,10.5258/SOTON/D2004
UiO66NH2,289.221,76.34614,2_FFP_TGA.csv,10.5258/SOTON/D2004
UiO66NH2,290.221,76.29018,2_FFP_TGA.csv,10.5258/SOTON/D2004
UiO66NH2,291.221,76.24576,2_FFP_TGA.csv,10.5258/SOTON/D2004
UiO66NH2,292.221,76.17864,2_FFP_TGA.csv,10.5258/SOTON/D2004
UiO66NH2,293.221,76.11311,2_FFP_TGA.csv,10.5258/SOTON/D2004
UiO66NH2,294.221,76.05059,2_FFP_TGA.csv,10.5258/SOTON/D2004
UiO66NH2,295.221,75.98356,2_FFP_TGA.csv,10.5258/SOTON/D2004
UiO66NH2,296.221,75.9112,2_FFP_TGA.csv,10.5258/SOTON/D2004
UiO66NH2,297.221,75.86013,2_FFP_TGA.csv,10.5258/SOTON/D2004
UiO66NH2,298.221,75.80417,2_FFP_TGA.csv,10.5258/SOTON/D2004
UiO66NH2,299.221,75.74085,2_FFP_TGA.csv,10.5258/SOTON/D2004
UiO66NH2,300.221,75.6833,2_FFP_TGA.csv,10.5258/SOTON/D2004
UiO66NH2,301.221,75.61976,2_FFP_TGA.csv,10.5258/SOTON/D2004
UiO66NH2,302.221,75.55079,2_FFP_TGA.csv,10.5258/SOTON/D2004
UiO66NH2,303.221,75.47589,2_FFP_TGA.csv,10.5258/SOTON/D2004
UiO66NH2,304.221,75.41125,2_FFP_TGA.csv,10.5258/SOTON/D2004
UiO66NH2,305.221,75.3467,2_FFP_TGA.csv,10.5258/SOTON/D2004
UiO66NH2,306.221,75.27706,2_FFP_TGA.csv,10.5258/SOTON/D2004
UiO66NH2,307.221,75.2006,2_FFP_TGA.csv,10.5258/SOTON/D2004
UiO66NH2,308.221,75.14962,2_FFP_TGA.csv,10.5258/SOTON/D2004
UiO66NH2,309.221,75.07483,2_FFP_TGA.csv,10.5258/SOTON/D2004
UiO66NH2,310.221,75.01169,2_FFP_TGA.csv,10.5258/SOTON/D2004
UiO66NH2,311.221,74.93885,2_FFP_TGA.csv,10.5258/SOTON/D2004
UiO66NH2,312.221,74.85426,2_FFP_TGA.csv,10.5258/SOTON/D2004
UiO66NH2,313.221,74.77538,2_FFP_TGA.csv,10.5258/SOTON/D2004
UiO66NH2,314.221,74.70099,2_FFP_TGA.csv,10.5258/SOTON/D2004
UiO66NH2,315.221,74.63952,2_FFP_TGA.csv,10.5258/SOTON/D2004
UiO66NH2,316.221,74.55471,2_FFP_TGA.csv,10.5258/SOTON/D2004
UiO66NH2,317.221,74.47305,2_FFP_TGA.csv,10.5258/SOTON/D2004
UiO66NH2,318.221,74.40749,2_FFP_TGA.csv,10.5258/SOTON/D2004
UiO66NH2,319.221,74.33271,2_FFP_TGA.csv,10.5258/SOTON/D2004
UiO66NH2,320.221,74.24496,2_FFP_TGA.csv,10.5258/SOTON/D2004
UiO66NH2,321.221,74.15465,2_FFP_TGA.csv,10.5258/SOTON/D2004
UiO66NH2,322.221,74.06936,2_FFP_TGA.csv,10.5258/SOTON/D2004
UiO66NH2,323.221,73.97429,2_FFP_TGA.csv,10.5258/SOTON/D2004
UiO66NH2,324.221,73.86785,2_FFP_TGA.csv,10.5258/SOTON/D2004
UiO66NH2,325.221,73.79575,2_FFP_TGA.csv,10.5258/SOTON/D2004
UiO66NH2,326.221,73.68294,2_FFP_TGA.csv,10.5258/SOTON/D2004
UiO66NH2,327.221,73.63125,2_FFP_TGA.csv,10.5258/SOTON/D2004
UiO66NH2,328.221,73.5338,2_FFP_TGA.csv,10.5258/SOTON/D2004
UiO66NH2,329.221,73.42553,2_FFP_TGA.csv,10.5258/SOTON/D2004
UiO66NH2,330.221,73.324,2_FFP_TGA.csv,10.5258/SOTON/D2004
UiO66NH2,331.221,73.2207,2_FFP_TGA.csv,10.5258/SOTON/D2004
UiO66NH2,332.221,73.11681,2_FFP_TGA.csv,10.5258/SOTON/D2004
UiO66NH2,333.221,73.01152,2_FFP_TGA.csv,10.5258/SOTON/D2004
UiO66NH2,334.221,72.90529,2_FFP_TGA.csv,10.5258/SOTON/D2004
UiO66NH2,335.221,72.79552,2_FFP_TGA.csv,10.5258/SOTON/D2004
UiO66NH2,336.221,72.67871,2_FFP_TGA.csv,10.5258/SOTON/D2004
UiO66NH2,337.221,72.55294,2_FFP_TGA.csv,10.5258/SOTON/D2004
UiO66NH2,338.221,72.4447,2_FFP_TGA.csv,10.5258/SOTON/D2004
UiO66NH2,339.221,72.33627,2_FFP_TGA.csv,10.5258/SOTON/D2004
UiO66NH2,340.221,72.22497,2_FFP_TGA.csv,10.5258/SOTON/D2004
UiO66NH2,341.221,72.09601,2_FFP_TGA.csv,10.5258/SOTON/D2004
UiO66NH2,342.221,71.97418,2_FFP_TGA.csv,10.5258/SOTON/D2004
UiO66NH2,343.221,71.85036,2_FFP_TGA.csv,10.5258/SOTON/D2004
UiO66NH2,344.221,71.72288,2_FFP_TGA.csv,10.5258/SOTON/D2004
UiO66NH2,345.221,71.58943,2_FFP_TGA.csv,10.5258/SOTON/D2004
UiO66NH2,346.221,71.46773,2_FFP_TGA.csv,10.5258/SOTON/D2004
UiO66NH2,347.221,71.3329,2_FFP_TGA.csv,10.5258/SOTON/D2004
UiO66NH2,348.221,71.2068,2_FFP_TGA.csv,10.5258/SOTON/D2004
UiO66NH2,349.221,71.07571,2_FFP_TGA.csv,10.5258/SOTON/D2004
UiO66NH2,350.221,70.93084,2_FFP_TGA.csv,10.5258/SOTON/D2004
UiO66NH2,351.221,70.79898,2_FFP_TGA.csv,10.5258/SOTON/D2004
UiO66NH2,352.221,70.67333,2_FFP_TGA.csv,10.5258/SOTON/D2004
UiO66NH2,353.221,70.53684,2_FFP_TGA.csv,10.5258/SOTON/D2004
UiO66NH2,354.221,70.38801,2_FFP_TGA.csv,10.5258/SOTON/D2004
UiO66NH2,355.221,70.24394,2_FFP_TGA.csv,10.5258/SOTON/D2004
UiO66NH2,356.221,70.10516,2_FFP_TGA.csv,10.5258/SOTON/D2004
UiO66NH2,357.221,69.95593,2_FFP_TGA.csv,10.5258/SOTON/D2004
UiO66NH2,358.221,69.80725,2_FFP_TGA.csv,10.5258/SOTON/D2004
UiO66NH2,359.221,69.65245,2_FFP_TGA.csv,10.5258/SOTON/D2004
UiO66NH2,360.221,69.50965,2_FFP_TGA.csv,10.5258/SOTON/D2004
UiO66NH2,361.221,69.34181,2_FFP_TGA.csv,10.5258/SOTON/D2004
UiO66NH2,362.221,69.17598,2_FFP_TGA.csv,10.5258/SOTON/D2004
UiO66NH2,363.221,69.01739,2_FFP_TGA.csv,10.5258/SOTON/D2004
UiO66NH2,364.221,68.86158,2_FFP_TGA.csv,10.5258/SOTON/D2004
UiO66NH2,365.221,68.69191,2_FFP_TGA.csv,10.5258/SOTON/D2004
UiO66NH2,366.221,68.51519,2_FFP_TGA.csv,10.5258/SOTON/D2004
UiO66NH2,367.221,68.33779,2_FFP_TGA.csv,10.5258/SOTON/D2004
UiO66NH2,368.221,68.16728,2_FFP_TGA.csv,10.5258/SOTON/D2004
UiO66NH2,369.221,67.98876,2_FFP_TGA.csv,10.5258/SOTON/D2004
UiO66NH2,370.221,67.82547,2_FFP_TGA.csv,10.5258/SOTON/D2004
UiO66NH2,371.221,67.654,2_FFP_TGA.csv,10.5258/SOTON/D2004
UiO66NH2,372.221,67.45888,2_FFP_TGA.csv,10.5258/SOTON/D2004
UiO66NH2,373.221,67.25668,2_FFP_TGA.csv,10.5258/SOTON/D2004
UiO66NH2,374.221,67.07445,2_FFP_TGA.csv,10.5258/SOTON/D2004
UiO66NH2,375.221,66.89751,2_FFP_TGA.csv,10.5258/SOTON/D2004
UiO66NH2,376.221,66.71843,2_FFP_TGA.csv,10.5258/SOTON/D2004
UiO66NH2,377.221,66.51687,2_FFP_TGA.csv,10.5258/SOTON/D2004
UiO66NH2,378.221,66.31707,2_FFP_TGA.csv,10.5258/SOTON/D2004
UiO66NH2,379.221,66.11994,2_FFP_TGA.csv,10.5258/SOTON/D2004
UiO66NH2,380.221,65.90396,2_FFP_TGA.csv,10.5258/SOTON/D2004
UiO66NH2,381.221,65.69463,2_FFP_TGA.csv,10.5258/SOTON/D2004
UiO66NH2,382.221,65.49229,2_FFP_TGA.csv,10.5258/SOTON/D2004
UiO66NH2,383.221,65.28135,2_FFP_TGA.csv,10.5258/SOTON/D2004
UiO66NH2,384.221,65.06513,2_FFP_TGA.csv,10.5258/SOTON/D2004
UiO66NH2,385.221,64.85316,2_FFP_TGA.csv,10.5258/SOTON/D2004
UiO66NH2,386.221,64.6353,2_FFP_TGA.csv,10.5258/SOTON/D2004
UiO66NH2,387.221,64.41709,2_FFP_TGA.csv,10.5258/SOTON/D2004
UiO66NH2,388.221,64.1791,2_FFP_TGA.csv,10.5258/SOTON/D2004
UiO66NH2,389.221,63.94685,2_FFP_TGA.csv,10.5258/SOTON/D2004
UiO66NH2,390.221,63.72322,2_FFP_TGA.csv,10.5258/SOTON/D2004
UiO66NH2,391.221,63.48795,2_FFP_TGA.csv,10.5258/SOTON/D2004
UiO66NH2,392.221,63.26501,2_FFP_TGA.csv,10.5258/SOTON/D2004
UiO66NH2,393.221,63.05247,2_FFP_TGA.csv,10.5258/SOTON/D2004
UiO66NH2,394.221,62.83284,2_FFP_TGA.csv,10.5258/SOTON/D2004
UiO66NH2,395.221,62.59736,2_FFP_TGA.csv,10.5258/SOTON/D2004
UiO66NH2,396.221,62.36797,2_FFP_TGA.csv,10.5258/SOTON/D2004
UiO66NH2,397.221,62.10688,2_FFP_TGA.csv,10.5258/SOTON/D2004
UiO66NH2,398.221,61.84961,2_FFP_TGA.csv,10.5258/SOTON/D2004
UiO66NH2,399.221,61.60312,2_FFP_TGA.csv,10.5258/SOTON/D2004
UiO66NH2,400.221,61.36355,2_FFP_TGA.csv,10.5258/SOTON/D2004
UiO66NH2,401.221,61.10667,2_FFP_TGA.csv,10.5258/SOTON/D2004
UiO66NH2,402.221,60.84545,2_FFP_TGA.csv,10.5258/SOTON/D2004
UiO66NH2,403.221,60.5993,2_FFP_TGA.csv,10.5258/SOTON/D2004
UiO66NH2,404.221,60.35262,2_FFP_TGA.csv,10.5258/SOTON/D2004
UiO66NH2,405.221,60.09564,2_FFP_TGA.csv,10.5258/SOTON/D2004
UiO66NH2,406.221,59.84583,2_FFP_TGA.csv,10.5258/SOTON/D2004
UiO66NH2,407.221,59.59136,2_FFP_TGA.csv,10.5258/SOTON/D2004
UiO66NH2,408.221,59.33451,2_FFP_TGA.csv,10.5258/SOTON/D2004
UiO66NH2,409.221,59.05387,2_FFP_TGA.csv,10.5258/SOTON/D2004
UiO66NH2,410.221,58.80022,2_FFP_TGA.csv,10.5258/SOTON/D2004
UiO66NH2,411.221,58.53129,2_FFP_TGA.csv,10.5258/SOTON/D2004
UiO66NH2,412.221,58.26096,2_FFP_TGA.csv,10.5258/SOTON/D2004
UiO66NH2,413.221,57.9622,2_FFP_TGA.csv,10.5258/SOTON/D2004
UiO66NH2,414.221,57.72155,2_FFP_TGA.csv,10.5258/SOTON/D2004
UiO66NH2,415.221,57.45925,2_FFP_TGA.csv,10.5258/SOTON/D2004
UiO66NH2,416.221,57.17616,2_FFP_TGA.csv,10.5258/SOTON/D2004
UiO66NH2,417.221,56.89667,2_FFP_TGA.csv,10.5258/SOTON/D2004
UiO66NH2,418.221,56.62033,2_FFP_TGA.csv,10.5258/SOTON/D2004
UiO66NH2,419.221,56.33528,2_FFP_TGA.csv,10.5258/SOTON/D2004
UiO66NH2,420.221,56.04222,2_FFP_TGA.csv,10.5258/SOTON/D2004
UiO66NH2,421.221,55.75549,2_FFP_TGA.csv,10.5258/SOTON/D2004
UiO66NH2,422.221,55.47815,2_FFP_TGA.csv,10.5258/SOTON/D2004
UiO66NH2,423.221,55.18011,2_FFP_TGA.csv,10.5258/SOTON/D2004
UiO66NH2,424.221,54.88013,2_FFP_TGA.csv,10.5258/SOTON/D2004
UiO66NH2,425.221,54.59954,2_FFP_TGA.csv,10.5258/SOTON/D2004
UiO66NH2,426.221,54.2856,2_FFP_TGA.csv,10.5258/SOTON/D2004
UiO66NH2,427.221,53.99401,2_FFP_TGA.csv,10.5258/SOTON/D2004
UiO66NH2,428.221,53.70682,2_FFP_TGA.csv,10.5258/SOTON/D2004
UiO66NH2,429.221,53.40824,2_FFP_TGA.csv,10.5258/SOTON/D2004
UiO66NH2,430.221,53.10432,2_FFP_TGA.csv,10.5258/SOTON/D2004
UiO66NH2,431.221,52.80293,2_FFP_TGA.csv,10.5258/SOTON/D2004
UiO66NH2,432.221,52.46949,2_FFP_TGA.csv,10.5258/SOTON/D2004
UiO66NH2,433.221,52.13766,2_FFP_TGA.csv,10.5258/SOTON/D2004
UiO66NH2,434.221,51.85404,2_FFP_TGA.csv,10.5258/SOTON/D2004
UiO66NH2,435.221,51.5531,2_FFP_TGA.csv,10.5258/SOTON/D2004
UiO66NH2,436.221,51.23245,2_FFP_TGA.csv,10.5258/SOTON/D2004
UiO66NH2,437.221,50.90576,2_FFP_TGA.csv,10.5258/SOTON/D2004
UiO66NH2,438.221,50.60006,2_FFP_TGA.csv,10.5258/SOTON/D2004
UiO66NH2,439.221,50.28196,2_FFP_TGA.csv,10.5258/SOTON/D2004
UiO66NH2,440.221,49.94561,2_FFP_TGA.csv,10.5258/SOTON/D2004
UiO66NH2,441.221,49.65226,2_FFP_TGA.csv,10.5258/SOTON/D2004
UiO66NH2,442.221,49.32694,2_FFP_TGA.csv,10.5258/SOTON/D2004
UiO66NH2,443.221,49.00464,2_FFP_TGA.csv,10.5258/SOTON/D2004
UiO66NH2,444.221,48.69133,2_FFP_TGA.csv,10.5258/SOTON/D2004
UiO66NH2,445.221,48.35661,2_FFP_TGA.csv,10.5258/SOTON/D2004
UiO66NH2,446.221,48.03733,2_FFP_TGA.csv,10.5258/SOTON/D2004
UiO66NH2,447.221,47.73119,2_FFP_TGA.csv,10.5258/SOTON/D2004
UiO66NH2,448.221,47.43905,2_FFP_TGA.csv,10.5258/SOTON/D2004
UiO66NH2,449.221,47.12506,2_FFP_TGA.csv,10.5258/SOTON/D2004
UiO66NH2,450.221,46.82264,2_FFP_TGA.csv,10.5258/SOTON/D2004
UiO66NH2,451.221,46.5107,2_FFP_TGA.csv,10.5258/SOTON/D2004
UiO66NH2,452.221,46.1889,2_FFP_TGA.csv,10.5258/SOTON/D2004
UiO66NH2,453.221,45.87771,2_FFP_TGA.csv,10.5258/SOTON/D2004
UiO66NH2,454.221,45.57242,2_FFP_TGA.csv,10.5258/SOTON/D2004
UiO66NH2,455.221,45.28095,2_FFP_TGA.csv,10.5258/SOTON/D2004
UiO66NH2,456.221,44.99903,2_FFP_TGA.csv,10.5258/SOTON/D2004
UiO66NH2,457.221,44.72003,2_FFP_TGA.csv,10.5258/SOTON/D2004
UiO66NH2,458.221,44.44812,2_FFP_TGA.csv,10.5258/SOTON/D2004
UiO66NH2,459.221,44.18301,2_FFP_TGA.csv,10.5258/SOTON/D2004
UiO66NH2,460.221,43.90209,2_FFP_TGA.csv,10.5258/SOTON/D2004
UiO66NH2,461.221,43.64547,2_FFP_TGA.csv,10.5258/SOTON/D2004
UiO66NH2,462.221,43.4001,2_FFP_TGA.csv,10.5258/SOTON/D2004
UiO66NH2,463.221,43.1486,2_FFP_TGA.csv,10.5258/SOTON/D2004
UiO66NH2,464.221,42.89653,2_FFP_TGA.csv,10.5258/SOTON/D2004
UiO66NH2,465.221,42.66799,2_FFP_TGA.csv,10.5258/SOTON/D2004
UiO66NH2,466.221,42.43858,2_FFP_TGA.csv,10.5258/SOTON/D2004
UiO66NH2,467.221,42.2215,2_FFP_TGA.csv,10.5258/SOTON/D2004
UiO66NH2,468.221,41.99345,2_FFP_TGA.csv,10.5258/SOTON/D2004
UiO66NH2,469.221,41.80587,2_FFP_TGA.csv,10.5258/SOTON/D2004
UiO66NH2,470.221,41.59511,2_FFP_TGA.csv,10.5258/SOTON/D2004
UiO66NH2,471.221,41.41414,2_FFP_TGA.csv,10.5258/SOTON/D2004
UiO66NH2,472.221,41.23369,2_FFP_TGA.csv,10.5258/SOTON/D2004
UiO66NH2,473.221,41.05114,2_FFP_TGA.csv,10.5258/SOTON/D2004
UiO66NH2,474.221,40.88836,2_FFP_TGA.csv,10.5258/SOTON/D2004
UiO66NH2,475.221,40.72734,2_FFP_TGA.csv,10.5258/SOTON/D2004
UiO66NH2,476.221,40.57738,2_FFP_TGA.csv,10.5258/SOTON/D2004
UiO66NH2,477.221,40.43252,2_FFP_TGA.csv,10.5258/SOTON/D2004
UiO66NH2,478.221,40.29654,2_FFP_TGA.csv,10.5258/SOTON/D2004
UiO66NH2,479.221,40.15065,2_FFP_TGA.csv,10.5258/SOTON/D2004
UiO66NH2,480.221,40.00412,2_FFP_TGA.csv,10.5258/SOTON/D2004
UiO66NH2,481.221,39.87983,2_FFP_TGA.csv,10.5258/SOTON/D2004
UiO66NH2,482.221,39.74231,2_FFP_TGA.csv,10.5258/SOTON/D2004
UiO66NH2,483.221,39.6283,2_FFP_TGA.csv,10.5258/SOTON/D2004
UiO66NH2,484.221,39.52847,2_FFP_TGA.csv,10.5258/SOTON/D2004
UiO66NH2,485.221,39.43933,2_FFP_TGA.csv,10.5258/SOTON/D2004
UiO66NH2,486.221,39.34828,2_FFP_TGA.csv,10.5258/SOTON/D2004
UiO66NH2,487.221,39.25786,2_FFP_TGA.csv,10.5258/SOTON/D2004
UiO66NH2,488.221,39.17105,2_FFP_TGA.csv,10.5258/SOTON/D2004
UiO66NH2,489.221,39.06199,2_FFP_TGA.csv,10.5258/SOTON/D2004
UiO66NH2,490.221,39.00293,2_FFP_TGA.csv,10.5258/SOTON/D2004
UiO66NH2,491.221,38.93437,2_FFP_TGA.csv,10.5258/SOTON/D2004
UiO66NH2,492.221,38.85895,2_FFP_TGA.csv,10.5258/SOTON/D2004
UiO66NH2,493.221,38.7984,2_FFP_TGA.csv,10.5258/SOTON/D2004
UiO66NH2,494.221,38.72525,2_FFP_TGA.csv,10.5258/SOTON/D2004
UiO66NH2,495.221,38.65858,2_FFP_TGA.csv,10.5258/SOTON/D2004
UiO66NH2,496.221,38.59966,2_FFP_TGA.csv,10.5258/SOTON/D2004
UiO66NH2,497.221,38.53418,2_FFP_TGA.csv,10.5258/SOTON/D2004
UiO66NH2,498.221,38.48802,2_FFP_TGA.csv,10.5258/SOTON/D2004
UiO66NH2,499.221,38.44359,2_FFP_TGA.csv,10.5258/SOTON/D2004
UiO66NH2,500.221,38.40245,2_FFP_TGA.csv,10.5258/SOTON/D2004
UiO66NH2,501.221,38.3382,2_FFP_TGA.csv,10.5258/SOTON/D2004
UiO66NH2,502.221,38.29869,2_FFP_TGA.csv,10.5258/SOTON/D2004
UiO66NH2,503.221,38.263,2_FFP_TGA.csv,10.5258/SOTON/D2004
UiO66NH2,504.221,38.23675,2_FFP_TGA.csv,10.5258/SOTON/D2004
UiO66NH2,505.221,38.1768,2_FFP_TGA.csv,10.5258/SOTON/D2004
UiO66NH2,506.221,38.16984,2_FFP_TGA.csv,10.5258/SOTON/D2004
UiO66NH2,507.221,38.12299,2_FFP_TGA.csv,10.5258/SOTON/D2004
UiO66NH2,508.221,38.10689,2_FFP_TGA.csv,10.5258/SOTON/D2004
UiO66NH2,509.221,38.09086,2_FFP_TGA.csv,10.5258/SOTON/D2004
UiO66NH2,510.221,38.04557,2_FFP_TGA.csv,10.5258/SOTON/D2004
UiO66NH2,511.221,38.02226,2_FFP_TGA.csv,10.5258/SOTON/D2004
UiO66NH2,512.221,37.98851,2_FFP_TGA.csv,10.5258/SOTON/D2004
UiO66NH2,513.221,37.96335,2_FFP_TGA.csv,10.5258/SOTON/D2004
UiO66NH2,514.221,37.93612,2_FFP_TGA.csv,10.5258/SOTON/D2004
UiO66NH2,515.221,37.89019,2_FFP_TGA.csv,10.5258/SOTON/D2004
UiO66NH2,516.221,37.85007,2_FFP_TGA.csv,10.5258/SOTON/D2004
UiO66NH2,517.221,37.82985,2_FFP_TGA.csv,10.5258/SOTON/D2004
UiO66NH2,518.221,37.81461,2_FFP_TGA.csv,10.5258/SOTON/D2004
UiO66NH2,519.221,37.78128,2_FFP_TGA.csv,10.5258/SOTON/D2004
UiO66NH2,520.221,37.8133,2_FFP_TGA.csv,10.5258/SOTON/D2004
UiO66NH2,521.221,37.8043,2_FFP_TGA.csv,10.5258/SOTON/D2004
UiO66NH2,522.221,37.78222,2_FFP_TGA.csv,10.5258/SOTON/D2004
UiO66NH2,523.221,37.75957,2_FFP_TGA.csv,10.5258/SOTON/D2004
UiO66NH2,524.221,37.74083,2_FFP_TGA.csv,10.5258/SOTON/D2004
UiO66NH2,525.221,37.72381,2_FFP_TGA.csv,10.5258/SOTON/D2004
UiO66NH2,526.221,37.7086,2_FFP_TGA.csv,10.5258/SOTON/D2004
UiO66NH2,527.221,37.69219,2_FFP_TGA.csv,10.5258/SOTON/D2004
UiO66NH2,528.221,37.67327,2_FFP_TGA.csv,10.5258/SOTON/D2004
UiO66NH2,529.221,37.66084,2_FFP_TGA.csv,10.5258/SOTON/D2004
UiO66NH2,530.221,37.65105,2_FFP_TGA.csv,10.5258/SOTON/D2004
UiO66NH2,531.221,37.62496,2_FFP_TGA.csv,10.5258/SOTON/D2004
UiO66NH2,532.221,37.60935,2_FFP_TGA.csv,10.5258/SOTON/D2004
UiO66NH2,533.221,37.60474,2_FFP_TGA.csv,10.5258/SOTON/D2004
UiO66NH2,534.221,37.59778,2_FFP_TGA.csv,10.5258/SOTON/D2004
UiO66NH2,535.221,37.58076,2_FFP_TGA.csv,10.5258/SOTON/D2004
UiO66NH2,536.221,37.5744,2_FFP_TGA.csv,10.5258/SOTON/D2004
UiO66NH2,537.221,37.56826,2_FFP_TGA.csv,10.5258/SOTON/D2004
UiO66NH2,538.221,37.55961,2_FFP_TGA.csv,10.5258/SOTON/D2004
UiO66NH2,539.221,37.53337,2_FFP_TGA.csv,10.5258/SOTON/D2004
UiO66NH2,540.221,37.54218,2_FFP_TGA.csv,10.5258/SOTON/D2004
UiO66NH2,541.221,37.54435,2_FFP_TGA.csv,10.5258/SOTON/D2004
UiO66NH2,542.221,37.53369,2_FFP_TGA.csv,10.5258/SOTON/D2004
UiO66NH2,543.221,37.53121,2_FFP_TGA.csv,10.5258/SOTON/D2004
UiO66NH2,544.221,37.52216,2_FFP_TGA.csv,10.5258/SOTON/D2004
UiO66NH2,545.221,37.51975,2_FFP_TGA.csv,10.5258/SOTON/D2004
UiO66NH2,546.221,37.52281,2_FFP_TGA.csv,10.5258/SOTON/D2004
UiO66NH2,547.221,37.51397,2_FFP_TGA.csv,10.5258/SOTON/D2004
UiO66NH2,548.221,37.49907,2_FFP_TGA.csv,10.5258/SOTON/D2004
UiO66NH2,549.221,37.48755,2_FFP_TGA.csv,10.5258/SOTON/D2004
UiO66NH2,550.221,37.47437,2_FFP_TGA.csv,10.5258/SOTON/D2004
UiO66NH2,551.221,37.48021,2_FFP_TGA.csv,10.5258/SOTON/D2004
UiO66NH2,552.221,37.47449,2_FFP_TGA.csv,10.5258/SOTON/D2004
UiO66NH2,553.221,37.45693,2_FFP_TGA.csv,10.5258/SOTON/D2004
UiO66NH2,554.221,37.43798,2_FFP_TGA.csv,10.5258/SOTON/D2004
UiO66NH2,555.221,37.41135,2_FFP_TGA.csv,10.5258/SOTON/D2004
UiO66NH2,556.221,37.41287,2_FFP_TGA.csv,10.5258/SOTON/D2004
UiO66NH2,557.221,37.40257,2_FFP_TGA.csv,10.5258/SOTON/D2004
UiO66NH2,558.221,37.39248,2_FFP_TGA.csv,10.5258/SOTON/D2004
UiO66NH2,559.221,37.38363,2_FFP_TGA.csv,10.5258/SOTON/D2004
UiO66NH2,560.221,37.37785,2_FFP_TGA.csv,10.5258/SOTON/D2004
UiO66NH2,561.221,37.37773,2_FFP_TGA.csv,10.5258/SOTON/D2004
UiO66NH2,562.221,37.36613,2_FFP_TGA.csv,10.5258/SOTON/D2004
UiO66NH2,563.221,37.34408,2_FFP_TGA.csv,10.5258/SOTON/D2004
UiO66NH2,564.221,37.32504,2_FFP_TGA.csv,10.5258/SOTON/D2004
UiO66NH2,565.221,37.31183,2_FFP_TGA.csv,10.5258/SOTON/D2004
UiO66NH2,566.221,37.29141,2_FFP_TGA.csv,10.5258/SOTON/D2004
UiO66NH2,567.221,37.28537,2_FFP_TGA.csv,10.5258/SOTON/D2004
UiO66NH2,568.221,37.2705,2_FFP_TGA.csv,10.5258/SOTON/D2004
UiO66NH2,569.221,37.23956,2_FFP_TGA.csv,10.5258/SOTON/D2004
UiO66NH2,570.221,37.18727,2_FFP_TGA.csv,10.5258/SOTON/D2004
UiO66NH2,571.221,37.19923,2_FFP_TGA.csv,10.5258/SOTON/D2004
UiO66NH2,572.221,37.20344,2_FFP_TGA.csv,10.5258/SOTON/D2004
UiO66NH2,573.221,37.2055,2_FFP_TGA.csv,10.5258/SOTON/D2004
UiO66NH2,574.221,37.18718,2_FFP_TGA.csv,10.5258/SOTON/D2004
UiO66NH2,575.221,37.1503,2_FFP_TGA.csv,10.5258/SOTON/D2004
UiO66NH2,576.221,37.12359,2_FFP_TGA.csv,10.5258/SOTON/D2004
UiO66NH2,577.221,37.10688,2_FFP_TGA.csv,10.5258/SOTON/D2004
UiO66NH2,578.221,37.09393,2_FFP_TGA.csv,10.5258/SOTON/D2004
UiO66NH2,579.221,37.09772,2_FFP_TGA.csv,10.5258/SOTON/D2004
UiO66NH2,580.221,37.06813,2_FFP_TGA.csv,10.5258/SOTON/D2004
UiO66NH2,581.221,37.04758,2_FFP_TGA.csv,10.5258/SOTON/D2004
UiO66NH2,582.221,37.0201,2_FFP_TGA.csv,10.5258/SOTON/D2004
UiO66NH2,583.221,36.99999,2_FFP_TGA.csv,10.5258/SOTON/D2004
UiO66NH2,584.221,36.99562,2_FFP_TGA.csv,10.5258/SOTON/D2004
UiO66NH2,585.221,36.98971,2_FFP_TGA.csv,10.5258/SOTON/D2004
UiO66NH2,586.221,36.97106,2_FFP_TGA.csv,10.5258/SOTON/D2004
UiO66NH2,587.221,36.94737,2_FFP_TGA.csv,10.5258/SOTON/D2004
UiO66NH2,588.221,36.91257,2_FFP_TGA.csv,10.5258/SOTON/D2004
UiO66NH2,589.221,36.91624,2_FFP_TGA.csv,10.5258/SOTON/D2004
UiO66NH2,590.221,36.93124,2_FFP_TGA.csv,10.5258/SOTON/D2004
UiO66NH2,591.221,36.91653,2_FFP_TGA.csv,10.5258/SOTON/D2004
UiO66NH2,592.221,36.89166,2_FFP_TGA.csv,10.5258/SOTON/D2004
UiO66NH2,593.221,36.8726,2_FFP_TGA.csv,10.5258/SOTON/D2004
UiO66NH2,594.221,36.85651,2_FFP_TGA.csv,10.5258/SOTON/D2004
UiO66NH2,595.221,36.84629,2_FFP_TGA.csv,10.5258/SOTON/D2004
UiO66NH2,596.221,36.82867,2_FFP_TGA.csv,10.5258/SOTON/D2004
UiO66NH2,597.221,36.80088,2_FFP_TGA.csv,10.5258/SOTON/D2004
UiO66NH2,598.221,36.77161,2_FFP_TGA.csv,10.5258/SOTON/D2004
UiO66NH2,599.221,36.76572,2_FFP_TGA.csv,10.5258/SOTON/D2004
UiO66NH2,600.221,36.74087,2_FFP_TGA.csv,10.5258/SOTON/D2004
UiO66NH2,601.221,36.72917,2_FFP_TGA.csv,10.5258/SOTON/D2004
UiO66NH2,602.221,36.72325,2_FFP_TGA.csv,10.5258/SOTON/D2004
UiO66NH2,603.221,36.70258,2_FFP_TGA.csv,10.5258/SOTON/D2004
UiO66NH2,604.221,36.69399,2_FFP_TGA.csv,10.5258/SOTON/D2004
UiO66NH2,605.221,36.65735,2_FFP_TGA.csv,10.5258/SOTON/D2004
UiO66NH2,606.221,36.63099,2_FFP_TGA.csv,10.5258/SOTON/D2004
UiO66NH2,607.221,36.57242,2_FFP_TGA.csv,10.5258/SOTON/D2004
UiO66NH2,608.221,36.57232,2_FFP_TGA.csv,10.5258/SOTON/D2004
UiO66NH2,609.221,36.55936,2_FFP_TGA.csv,10.5258/SOTON/D2004
UiO66NH2,610.221,36.53252,2_FFP_TGA.csv,10.5258/SOTON/D2004
UiO66NH2,611.221,36.52987,2_FFP_TGA.csv,10.5258/SOTON/D2004
UiO66NH2,612.221,36.51079,2_FFP_TGA.csv,10.5258/SOTON/D2004
UiO66NH2,613.221,36.48006,2_FFP_TGA.csv,10.5258/SOTON/D2004
UiO66NH2,614.221,36.43184,2_FFP_TGA.csv,10.5258/SOTON/D2004
UiO66NH2,615.221,36.42173,2_FFP_TGA.csv,10.5258/SOTON/D2004
UiO66NH2,616.221,36.39971,2_FFP_TGA.csv,10.5258/SOTON/D2004
UiO66NH2,617.221,36.37774,2_FFP_TGA.csv,10.5258/SOTON/D2004
UiO66NH2,618.221,36.35127,2_FFP_TGA.csv,10.5258/SOTON/D2004
UiO66NH2,619.221,36.31995,2_FFP_TGA.csv,10.5258/SOTON/D2004
UiO66NH2,620.221,36.30885,2_FFP_TGA.csv,10.5258/SOTON/D2004
UiO66NH2,621.221,36.26918,2_FFP_TGA.csv,10.5258/SOTON/D2004
UiO66NH2,622.221,36.21341,2_FFP_TGA.csv,10.5258/SOTON/D2004
UiO66NH2,623.221,36.19335,2_FFP_TGA.csv,10.5258/SOTON/D2004
UiO66NH2,624.221,36.14281,2_FFP_TGA.csv,10.5258/SOTON/D2004
UiO66NH2,625.221,36.10342,2_FFP_TGA.csv,10.5258/SOTON/D2004
UiO66NH2,626.221,36.07115,2_FFP_TGA.csv,10.5258/SOTON/D2004
UiO66NH2,627.221,36.05803,2_FFP_TGA.csv,10.5258/SOTON/D2004
UiO66NH2,628.221,36.01592,2_FFP_TGA.csv,10.5258/SOTON/D2004
UiO66NH2,629.221,35.98528,2_FFP_TGA.csv,10.5258/SOTON/D2004
UiO66NH2,630.221,35.9341,2_FFP_TGA.csv,10.5258/SOTON/D2004
UiO66NH2,631.221,35.90198,2_FFP_TGA.csv,10.5258/SOTON/D2004
UiO66NH2,632.221,35.86547,2_FFP_TGA.csv,10.5258/SOTON/D2004
UiO66NH2,633.221,35.81863,2_FFP_TGA.csv,10.5258/SOTON/D2004
UiO66NH2,634.221,35.76874,2_FFP_TGA.csv,10.5258/SOTON/D2004
UiO66NH2,635.221,35.72047,2_FFP_TGA.csv,10.5258/SOTON/D2004
UiO66NH2,636.221,35.67361,2_FFP_TGA.csv,10.5258/SOTON/D2004
UiO66NH2,637.221,35.62683,2_FFP_TGA.csv,10.5258/SOTON/D2004
UiO66NH2,638.221,35.57419,2_FFP_TGA.csv,10.5258/SOTON/D2004
UiO66NH2,639.221,35.52565,2_FFP_TGA.csv,10.5258/SOTON/D2004
UiO66NH2,640.221,35.47585,2_FFP_TGA.csv,10.5258/SOTON/D2004
UiO66NH2,641.221,35.43068,2_FFP_TGA.csv,10.5258/SOTON/D2004
UiO66NH2,642.221,35.38498,2_FFP_TGA.csv,10.5258/SOTON/D2004
UiO66NH2,643.221,35.33312,2_FFP_TGA.csv,10.5258/SOTON/D2004
UiO66NH2,644.221,35.28949,2_FFP_TGA.csv,10.5258/SOTON/D2004
UiO66NH2,645.221,35.22527,2_FFP_TGA.csv,10.5258/SOTON/D2004
UiO66NH2,646.221,35.19446,2_FFP_TGA.csv,10.5258/SOTON/D2004
UiO66NH2,647.221,35.14056,2_FFP_TGA.csv,10.5258/SOTON/D2004
UiO66NH2,648.221,35.06466,2_FFP_TGA.csv,10.5258/SOTON/D2004
UiO66NH2,649.221,34.97817,2_FFP_TGA.csv,10.5258/SOTON/D2004
UiO66NH2,650.221,34.92062,2_FFP_TGA.csv,10.5258/SOTON/D2004
UiO66NH2,651.221,34.86303,2_FFP_TGA.csv,10.5258/SOTON/D2004
UiO66NH2,652.221,34.80352,2_FFP_TGA.csv,10.5258/SOTON/D2004
UiO66NH2,653.221,34.74769,2_FFP_TGA.csv,10.5258/SOTON/D2004
UiO66NH2,654.221,34.66294,2_FFP_TGA.csv,10.5258/SOTON/D2004
UiO66NH2,655.221,34.62079,2_FFP_TGA.csv,10.5258/SOTON/D2004
UiO66NH2,656.221,34.55158,2_FFP_TGA.csv,10.5258/SOTON/D2004
UiO66NH2,657.221,34.47381,2_FFP_TGA.csv,10.5258/SOTON/D2004
UiO66NH2,658.221,34.38066,2_FFP_TGA.csv,10.5258/SOTON/D2004
UiO66NH2,659.221,34.32629,2_FFP_TGA.csv,10.5258/SOTON/D2004
UiO66NH2,660.221,34.24592,2_FFP_TGA.csv,10.5258/SOTON/D2004
UiO66NH2,661.221,34.15934,2_FFP_TGA.csv,10.5258/SOTON/D2004
UiO66NH2,662.221,34.11189,2_FFP_TGA.csv,10.5258/SOTON/D2004
UiO66NH2,663.221,34.04672,2_FFP_TGA.csv,10.5258/SOTON/D2004
UiO66NH2,664.221,34.04674,2_FFP_TGA.csv,10.5258/SOTON/D2004
UiO66NH2,665.221,33.95903,2_FFP_TGA.csv,10.5258/SOTON/D2004
UiO66NH2,666.221,33.92792,2_FFP_TGA.csv,10.5258/SOTON/D2004
UiO66NH2,667.221,33.85804,2_FFP_TGA.csv,10.5258/SOTON/D2004
UiO66NH2,668.221,33.77524,2_FFP_TGA.csv,10.5258/SOTON/D2004
UiO66NH2,669.221,33.71636,2_FFP_TGA.csv,10.5258/SOTON/D2004
UiO66NH2,670.221,33.66091,2_FFP_TGA.csv,10.5258/SOTON/D2004
UiO66NH2,671.221,33.60952,2_FFP_TGA.csv,10.5258/SOTON/D2004
UiO66NH2,672.221,33.5565,2_FFP_TGA.csv,10.5258/SOTON/D2004
UiO66NH2,673.221,33.51529,2_FFP_TGA.csv,10.5258/SOTON/D2004
UiO66NH2,674.221,33.45547,2_FFP_TGA.csv,10.5258/SOTON/D2004
UiO66NH2,675.221,33.46139,2_FFP_TGA.csv,10.5258/SOTON/D2004
UiO66NH2,676.221,33.44232,2_FFP_TGA.csv,10.5258/SOTON/D2004
UiO66NH2,677.221,33.39959,2_FFP_TGA.csv,10.5258/SOTON/D2004
UiO66NH2,678.221,33.36144,2_FFP_TGA.csv,10.5258/SOTON/D2004
UiO66NH2,679.221,33.34163,2_FFP_TGA.csv,10.5258/SOTON/D2004
UiO66NH2,680.221,33.30502,2_FFP_TGA.csv,10.5258/SOTON/D2004
UiO66NH2,681.221,33.32383,2_FFP_TGA.csv,10.5258/SOTON/D2004
UiO66NH2,682.221,33.30484,2_FFP_TGA.csv,10.5258/SOTON/D2004
UiO66NH2,683.221,33.29339,2_FFP_TGA.csv,10.5258/SOTON/D2004
UiO66NH2,684.221,33.27997,2_FFP_TGA.csv,10.5258/SOTON/D2004
UiO66NH2,685.221,33.27509,2_FFP_TGA.csv,10.5258/SOTON/D2004
UiO66NH2,686.221,33.26295,2_FFP_TGA.csv,10.5258/SOTON/D2004
UiO66NH2,687.221,33.23893,2_FFP_TGA.csv,10.5258/SOTON/D2004
UiO66NH2,688.221,33.22434,2_FFP_TGA.csv,10.5258/SOTON/D2004
UiO66NH2,689.221,33.20947,2_FFP_TGA.csv,10.5258/SOTON/D2004
UiO66NH2,690.221,33.21786,2_FFP_TGA.csv,10.5258/SOTON/D2004
UiO66NH2,691.221,33.20484,2_FFP_TGA.csv,10.5258/SOTON/D2004
UiO66NH2,692.221,33.19503,2_FFP_TGA.csv,10.5258/SOTON/D2004
