Repository: alimardani76/tga-mof-analyzer

# TGA-MOF-Analyzer

Automated thermogravimetric analysis toolkit for metal–organic frameworks.

Validated on 14 TGA curves from open-access data (Crickmore & Bradshaw, DOI: 10.5258/SOTON/D2004).
Equations traceable to Abánades Lázaro (EJIC 2020), Shearer (Chem. Mater. 2016), Sannes (Chem. Mater. 2023).

---

## What It Computes

| Output | Method | Required Input |
|--------|--------|----------------|
| Decomposition temperature (T_onset) | Tangent intersection (ASTM E2550), threshold, DTG max | TGA data only |
| T_1, T_2, T_5, T_10 stability metrics | Linear interpolation from activated mass | TGA data only |
| Mass-loss events with 100% mass balance | Valley-to-valley DTG segmentation | TGA data only |
| Mass loss by temperature windows | Interpolated mass at window boundaries | TGA data only |
| Predicted oxide residue | Formula → metal → oxide lookup | TGA data + formula |
| Observed vs predicted residue comparison | Δ = observed − predicted | TGA data + formula |
| Molecular formula (linkers per FU) | R_exp = m(T_DH)/m_residue, q equation | TGA data + formula + T_DH |
| Composition sensitivity (q vs T_DH) | Sweep T_DH from 150–490°C | TGA data + formula |
| Missing linker defects | 5 compensator models (Shearer/Sannes) | Formula + Module 3 output |
| Composite MOF loading (wt%) | Residue ratio equation | TGA data + reference residues |
| Guest stoichiometry candidates | Brute-force enumeration with scoring | TGA data + framework mass |
| Uncertainty (σ) on all quantities | Analytical linear propagation (GUM) | TGA noise estimate |
| Publication-quality plots | TGA+DTG, event map, R_exp, sensitivity | TGA data |

---

### Minimal config (only file path required)

```json
{
  "case_id": "my_sample",
  "tga_csv": "data/sample.csv"
}
```

### Batch config (multiple samples)

```json
{
  "runs": [
    {
      "case_id": "sample_A",
      "tga_csv": "data/A.csv",
      "formula": "Zr6O4(OH)4(BDC)6",
      "atmosphere": "air"
    },
    {
      "case_id": "sample_B",
      "tga_csv": "data/B.csv",
      "atmosphere": "N2"
    }
  ]
}
```

## Output Files

For each analysis run, the tool produces:

| File                        | Contents                                                      |
| --------------------------- | ------------------------------------------------------------- |
| `{case_id}_result.json`     | All computed values in machine-readable JSON                  |
| `{case_id}_report.txt`      | Human-readable report with suggested publication wording      |
| `{case_id}_tga_dtg.png`     | TGA + DTG overlay plot                                        |
| `{case_id}_events.png`      | Color-coded mass-loss event map                               |
| `{case_id}_rexp.png`        | R\_exp(T) curve with plateau annotation (if formula provided) |
| `{case_id}_sensitivity.png` | q vs T\_DH sensitivity plot (if formula provided)             |

***

## File Descriptions

### Root files

**`app.py`** — Streamlit web interface. Handles file upload, sidebar inputs, analysis execution, plot rendering, and download buttons. All computation is delegated to `core/` and `modules/`. No analysis logic lives here.

**`tga_analyze.py`** — Command-line interface. Parses arguments (`--wizard`, `--example`, config path). Loads JSON config, validates inputs, calls analysis functions, saves JSON result and text report. Supports single and batch runs.

**`run_analysis.py`** — Development/validation script. Hardcoded analysis of all 14 cases from Crickmore & Bradshaw data. Runs all 5 modules, generates all plots, prints the full summary table. Not for end users.

**`README.md`** — This file.

**`TECHNICAL_GUIDE.md`** — Complete technical documentation. Physics, equations, architecture, assumptions, limitations, design choices, modification guide.

**`LICENSE`** — MIT License.

**`requirements.txt`** — Production dependencies. Used by Streamlit Cloud for deployment. Contains: numpy, scipy, matplotlib.

**`requirements-dev.txt`** — Development dependencies. Adds: pytest, streamlit.

**`setup.py`** — Package installer. Enables `pip install .` and `pip install -e .` for editable development. Defines the `tga-analyze` console script entry point.

**`.gitignore`** — Excludes `__pycache__/`, `output/`, `*.png`, `venv/`, `.pytest_cache/`, IDE files, and user-specific config files from version control.

### `cases/` — Validation data (not in public repo)

14 directories, each containing one TGA CSV file from Crickmore & Bradshaw (DOI: 10.5258/SOTON/D2004). Cases 01–03 and 09: pure UiO-66-NH2 powders from different synthesis batches. Cases 04–08: UiO-66-NH2\@FFP composites at 5/10/15/20 synthesis cycles plus NH3+ variant. Cases 10–11: UiO-66-NH2\@alginate composites. Cases 12–14: Zn-based MOFs with unknown formulas.

### `blank_controls/` — Blank data (not in public repo)

Two directories: FFP blank (residue = −0.79%, treated as 0%) and Ca-alginate blank (residue = 8.89%). Used as reference for composite loading calculations.

File: cases/case_04_UiO66NH2_FFP_5cycle/tga_curve_standardized.csv (part 1 of 2)
sample_name,temperature_C,mass_percent,source_file,source_dataset_doi
UiO66NH2@FFP_5cycle,25.639,100.0,2_FFP_TGA.csv,10.5258/SOTON/D2004
UiO66NH2@FFP_5cycle,26.639,98.71559,2_FFP_TGA.csv,10.5258/SOTON/D2004
UiO66NH2@FFP_5cycle,27.639,98.4025,2_FFP_TGA.csv,10.5258/SOTON/D2004
UiO66NH2@FFP_5cycle,28.639,98.29458,2_FFP_TGA.csv,10.5258/SOTON/D2004
UiO66NH2@FFP_5cycle,29.639,98.21052,2_FFP_TGA.csv,10.5258/SOTON/D2004
UiO66NH2@FFP_5cycle,30.639,98.1319,2_FFP_TGA.csv,10.5258/SOTON/D2004
UiO66NH2@FFP_5cycle,31.639,98.05831,2_FFP_TGA.csv,10.5258/SOTON/D2004
UiO66NH2@FFP_5cycle,32.639,97.98402,2_FFP_TGA.csv,10.5258/SOTON/D2004
UiO66NH2@FFP_5cycle,33.639,97.90663,2_FFP_TGA.csv,10.5258/SOTON/D2004
UiO66NH2@FFP_5cycle,34.639,97.81821,2_FFP_TGA.csv,10.5258/SOTON/D2004
UiO66NH2@FFP_5cycle,35.639,97.729,2_FFP_TGA.csv,10.5258/SOTON/D2004
UiO66NH2@FFP_5cycle,36.639,97.64774,2_FFP_TGA.csv,10.5258/SOTON/D2004
UiO66NH2@FFP_5cycle,37.639,97.55062,2_FFP_TGA.csv,10.5258/SOTON/D2004
UiO66NH2@FFP_5cycle,38.639,97.44609,2_FFP_TGA.csv,10.5258/SOTON/D2004
UiO66NH2@FFP_5cycle,39.639,97.34024,2_FFP_TGA.csv,10.5258/SOTON/D2004
UiO66NH2@FFP_5cycle,40.639,97.22717,2_FFP_TGA.csv,10.5258/SOTON/D2004
UiO66NH2@FFP_5cycle,41.639,97.09784,2_FFP_TGA.csv,10.5258/SOTON/D2004
UiO66NH2@FFP_5cycle,42.639,96.9645,2_FFP_TGA.csv,10.5258/SOTON/D2004
UiO66NH2@FFP_5cycle,43.639,96.82247,2_FFP_TGA.csv,10.5258/SOTON/D2004
UiO66NH2@FFP_5cycle,44.639,96.60482,2_FFP_TGA.csv,10.5258/SOTON/D2004
UiO66NH2@FFP_5cycle,45.639,96.47283,2_FFP_TGA.csv,10.5258/SOTON/D2004
UiO66NH2@FFP_5cycle,46.639,96.30429,2_FFP_TGA.csv,10.5258/SOTON/D2004
UiO66NH2@FFP_5cycle,47.639,96.05965,2_FFP_TGA.csv,10.5258/SOTON/D2004
UiO66NH2@FFP_5cycle,48.639,95.88349,2_FFP_TGA.csv,10.5258/SOTON/D2004
UiO66NH2@FFP_5cycle,49.639,95.60863,2_FFP_TGA.csv,10.5258/SOTON/D2004
UiO66NH2@FFP_5cycle,50.639,95.41071,2_FFP_TGA.csv,10.5258/SOTON/D2004
UiO66NH2@FFP_5cycle,51.639,95.12799,2_FFP_TGA.csv,10.5258/SOTON/D2004
UiO66NH2@FFP_5cycle,52.639,94.93106,2_FFP_TGA.csv,10.5258/SOTON/D2004
UiO66NH2@FFP_5cycle,53.639,94.64305,2_FFP_TGA.csv,10.5258/SOTON/D2004
UiO66NH2@FFP_5cycle,54.639,94.43568,2_FFP_TGA.csv,10.5258/SOTON/D2004
UiO66NH2@FFP_5cycle,55.639,94.15645,2_FFP_TGA.csv,10.5258/SOTON/D2004
UiO66NH2@FFP_5cycle,56.639,93.97248,2_FFP_TGA.csv,10.5258/SOTON/D2004
UiO66NH2@FFP_5cycle,57.639,93.68942,2_FFP_TGA.csv,10.5258/SOTON/D2004
UiO66NH2@FFP_5cycle,58.639,93.53112,2_FFP_TGA.csv,10.5258/SOTON/D2004
UiO66NH2@FFP_5cycle,59.639,93.33641,2_FFP_TGA.csv,10.5258/SOTON/D2004
UiO66NH2@FFP_5cycle,60.639,93.14384,2_FFP_TGA.csv,10.5258/SOTON/D2004
UiO66NH2@FFP_5cycle,61.639,92.95956,2_FFP_TGA.csv,10.5258/SOTON/D2004
UiO66NH2@FFP_5cycle,62.639,92.78539,2_FFP_TGA.csv,10.5258/SOTON/D2004
UiO66NH2@FFP_5cycle,63.639,92.61361,2_FFP_TGA.csv,10.5258/SOTON/D2004
UiO66NH2@FFP_5cycle,64.639,92.44269,2_FFP_TGA.csv,10.5258/SOTON/D2004
UiO66NH2@FFP_5cycle,65.639,92.27954,2_FFP_TGA.csv,10.5258/SOTON/D2004
UiO66NH2@FFP_5cycle,66.639,92.12361,2_FFP_TGA.csv,10.5258/SOTON/D2004
UiO66NH2@FFP_5cycle,67.639,91.97761,2_FFP_TGA.csv,10.5258/SOTON/D2004
UiO66NH2@FFP_5cycle,68.639,91.8364,2_FFP_TGA.csv,10.5258/SOTON/D2004
UiO66NH2@FFP_5cycle,69.639,91.62649,2_FFP_TGA.csv,10.5258/SOTON/D2004
UiO66NH2@FFP_5cycle,70.639,91.54693,2_FFP_TGA.csv,10.5258/SOTON/D2004
UiO66NH2@FFP_5cycle,71.639,91.38691,2_FFP_TGA.csv,10.5258/SOTON/D2004
UiO66NH2@FFP_5cycle,72.639,91.32253,2_FFP_TGA.csv,10.5258/SOTON/D2004
UiO66NH2@FFP_5cycle,73.639,91.22679,2_FFP_TGA.csv,10.5258/SOTON/D2004
UiO66NH2@FFP_5cycle,74.639,91.1254,2_FFP_TGA.csv,10.5258/SOTON/D2004
UiO66NH2@FFP_5cycle,75.639,91.02805,2_FFP_TGA.csv,10.5258/SOTON/D2004
UiO66NH2@FFP_5cycle,76.639,90.94027,2_FFP_TGA.csv,10.5258/SOTON/D2004
UiO66NH2@FFP_5cycle,77.639,90.85499,2_FFP_TGA.csv,10.5258/SOTON/D2004
UiO66NH2@FFP_5cycle,78.639,90.78167,2_FFP_TGA.csv,10.5258/SOTON/D2004
UiO66NH2@FFP_5cycle,79.639,90.70536,2_FFP_TGA.csv,10.5258/SOTON/D2004
UiO66NH2@FFP_5cycle,80.639,90.63278,2_FFP_TGA.csv,10.5258/SOTON/D2004
UiO66NH2@FFP_5cycle,81.639,90.56112,2_FFP_TGA.csv,10.5258/SOTON/D2004
UiO66NH2@FFP_5cycle,82.639,90.50301,2_FFP_TGA.csv,10.5258/SOTON/D2004
UiO66NH2@FFP_5cycle,83.639,90.45008,2_FFP_TGA.csv,10.5258/SOTON/D2004
UiO66NH2@FFP_5cycle,84.639,90.39387,2_FFP_TGA.csv,10.5258/SOTON/D2004
UiO66NH2@FFP_5cycle,85.639,90.34436,2_FFP_TGA.csv,10.5258/SOTON/D2004
UiO66NH2@FFP_5cycle,86.639,90.29598,2_FFP_TGA.csv,10.5258/SOTON/D2004
UiO66NH2@FFP_5cycle,87.639,90.25648,2_FFP_TGA.csv,10.5258/SOTON/D2004
UiO66NH2@FFP_5cycle,88.639,90.21482,2_FFP_TGA.csv,10.5258/SOTON/D2004
UiO66NH2@FFP_5cycle,89.639,90.17877,2_FFP_TGA.csv,10.5258/SOTON/D2004
UiO66NH2@FFP_5cycle,90.639,90.13919,2_FFP_TGA.csv,10.5258/SOTON/D2004
UiO66NH2@FFP_5cycle,91.639,90.10116,2_FFP_TGA.csv,10.5258/SOTON/D2004
UiO66NH2@FFP_5cycle,92.639,90.06499,2_FFP_TGA.csv,10.5258/SOTON/D2004
UiO66NH2@FFP_5cycle,93.639,90.03626,2_FFP_TGA.csv,10.5258/SOTON/D2004
UiO66NH2@FFP_5cycle,94.639,90.00472,2_FFP_TGA.csv,10.5258/SOTON/D2004
UiO66NH2@FFP_5cycle,95.639,89.9709,2_FFP_TGA.csv,10.5258/SOTON/D2004
UiO66NH2@FFP_5cycle,96.639,89.94335,2_FFP_TGA.csv,10.5258/SOTON/D2004
UiO66NH2@FFP_5cycle,97.639,89.92832,2_FFP_TGA.csv,10.5258/SOTON/D2004
UiO66NH2@FFP_5cycle,98.639,89.90609,2_FFP_TGA.csv,10.5258/SOTON/D2004
UiO66NH2@FFP_5cycle,99.639,89.87644,2_FFP_TGA.csv,10.5258/SOTON/D2004
UiO66NH2@FFP_5cycle,100.639,89.84765,2_FFP_TGA.csv,10.5258/SOTON/D2004
UiO66NH2@FFP_5cycle,101.639,89.82804,2_FFP_TGA.csv,10.5258/SOTON/D2004
UiO66NH2@FFP_5cycle,102.639,89.80362,2_FFP_TGA.csv,10.5258/SOTON/D2004
UiO66NH2@FFP_5cycle,103.639,89.78893,2_FFP_TGA.csv,10.5258/SOTON/D2004
UiO66NH2@FFP_5cycle,104.639,89.76914,2_FFP_TGA.csv,10.5258/SOTON/D2004
UiO66NH2@FFP_5cycle,105.639,89.75354,2_FFP_TGA.csv,10.5258/SOTON/D2004
UiO66NH2@FFP_5cycle,106.639,89.73805,2_FFP_TGA.csv,10.5258/SOTON/D2004
UiO66NH2@FFP_5cycle,107.639,89.72414,2_FFP_TGA.csv,10.5258/SOTON/D2004
UiO66NH2@FFP_5cycle,108.639,89.70304,2_FFP_TGA.csv,10.5258/SOTON/D2004
UiO66NH2@FFP_5cycle,109.639,89.69712,2_FFP_TGA.csv,10.5258/SOTON/D2004
UiO66NH2@FFP_5cycle,110.639,89.68332,2_FFP_TGA.csv,10.5258/SOTON/D2004
UiO66NH2@FFP_5cycle,111.639,89.66519,2_FFP_TGA.csv,10.5258/SOTON/D2004
UiO66NH2@FFP_5cycle,112.639,89.65028,2_FFP_TGA.csv,10.5258/SOTON/D2004
UiO66NH2@FFP_5cycle,113.639,89.63635,2_FFP_TGA.csv,10.5258/SOTON/D2004
UiO66NH2@FFP_5cycle,114.639,89.61583,2_FFP_TGA.csv,10.5258/SOTON/D2004
UiO66NH2@FFP_5cycle,115.639,89.60596,2_FFP_TGA.csv,10.5258/SOTON/D2004
UiO66NH2@FFP_5cycle,116.639,89.59296,2_FFP_TGA.csv,10.5258/SOTON/D2004
UiO66NH2@FFP_5cycle,117.639,89.5819,2_FFP_TGA.csv,10.5258/SOTON/D2004
UiO66NH2@FFP_5cycle,118.639,89.57216,2_FFP_TGA.csv,10.5258/SOTON/D2004
UiO66NH2@FFP_5cycle,119.639,89.56283,2_FFP_TGA.csv,10.5258/SOTON/D2004
UiO66NH2@FFP_5cycle,120.639,89.55545,2_FFP_TGA.csv,10.5258/SOTON/D2004
UiO66NH2@FFP_5cycle,121.639,89.54464,2_FFP_TGA.csv,10.5258/SOTON/D2004
UiO66NH2@FFP_5cycle,122.639,89.53896,2_FFP_TGA.csv,10.5258/SOTON/D2004
UiO66NH2@FFP_5cycle,123.639,89.5307,2_FFP_TGA.csv,10.5258/SOTON/D2004
UiO66NH2@FFP_5cycle,124.639,89.52299,2_FFP_TGA.csv,10.5258/SOTON/D2004
UiO66NH2@FFP_5cycle,125.639,89.51458,2_FFP_TGA.csv,10.5258/SOTON/D2004
UiO66NH2@FFP_5cycle,126.639,89.50875,2_FFP_TGA.csv,10.5258/SOTON/D2004
UiO66NH2@FFP_5cycle,127.639,89.50178,2_FFP_TGA.csv,10.5258/SOTON/D2004
UiO66NH2@FFP_5cycle,128.639,89.49668,2_FFP_TGA.csv,10.5258/SOTON/D2004
UiO66NH2@FFP_5cycle,129.639,89.49183,2_FFP_TGA.csv,10.5258/SOTON/D2004
UiO66NH2@FFP_5cycle,130.639,89.48603,2_FFP_TGA.csv,10.5258/SOTON/D2004
UiO66NH2@FFP_5cycle,131.639,89.48356,2_FFP_TGA.csv,10.5258/SOTON/D2004
UiO66NH2@FFP_5cycle,132.639,89.4802,2_FFP_TGA.csv,10.5258/SOTON/D2004
UiO66NH2@FFP_5cycle,133.639,89.47709,2_FFP_TGA.csv,10.5258/SOTON/D2004
UiO66NH2@FFP_5cycle,134.639,89.47389,2_FFP_TGA.csv,10.5258/SOTON/D2004
UiO66NH2@FFP_5cycle,135.639,89.4659,2_FFP_TGA.csv,10.5258/SOTON/D2004
UiO66NH2@FFP_5cycle,136.639,89.46412,2_FFP_TGA.csv,10.5258/SOTON/D2004
UiO66NH2@FFP_5cycle,137.639,89.45911,2_FFP_TGA.csv,10.5258/SOTON/D2004
UiO66NH2@FFP_5cycle,138.639,89.4525,2_FFP_TGA.csv,10.5258/SOTON/D2004
UiO66NH2@FFP_5cycle,139.639,89.44751,2_FFP_TGA.csv,10.5258/SOTON/D2004
UiO66NH2@FFP_5cycle,140.639,89.43451,2_FFP_TGA.csv,10.5258/SOTON/D2004
UiO66NH2@FFP_5cycle,141.639,89.44441,2_FFP_TGA.csv,10.5258/SOTON/D2004
UiO66NH2@FFP_5cycle,142.639,89.44436,2_FFP_TGA.csv,10.5258/SOTON/D2004
UiO66NH2@FFP_5cycle,143.639,89.44435,2_FFP_TGA.csv,10.5258/SOTON/D2004
UiO66NH2@FFP_5cycle,144.639,89.43859,2_FFP_TGA.csv,10.5258/SOTON/D2004
UiO66NH2@FFP_5cycle,145.639,89.43208,2_FFP_TGA.csv,10.5258/SOTON/D2004
UiO66NH2@FFP_5cycle,146.639,89.42873,2_FFP_TGA.csv,10.5258/SOTON/D2004
UiO66NH2@FFP_5cycle,147.639,89.42554,2_FFP_TGA.csv,10.5258/SOTON/D2004
UiO66NH2@FFP_5cycle,148.639,89.42062,2_FFP_TGA.csv,10.5258/SOTON/D2004
UiO66NH2@FFP_5cycle,149.639,89.42471,2_FFP_TGA.csv,10.5258/SOTON/D2004
UiO66NH2@FFP_5cycle,150.639,89.42059,2_FFP_TGA.csv,10.5258/SOTON/D2004
UiO66NH2@FFP_5cycle,151.639,89.41899,2_FFP_TGA.csv,10.5258/SOTON/D2004
UiO66NH2@FFP_5cycle,152.639,89.41491,2_FFP_TGA.csv,10.5258/SOTON/D2004
UiO66NH2@FFP_5cycle,153.639,89.41404,2_FFP_TGA.csv,10.5258/SOTON/D2004
UiO66NH2@FFP_5cycle,154.639,89.41163,2_FFP_TGA.csv,10.5258/SOTON/D2004
UiO66NH2@FFP_5cycle,155.639,89.41081,2_FFP_TGA.csv,10.5258/SOTON/D2004
UiO66NH2@FFP_5cycle,156.639,89.40425,2_FFP_TGA.csv,10.5258/SOTON/D2004
UiO66NH2@FFP_5cycle,157.639,89.40023,2_FFP_TGA.csv,10.5258/SOTON/D2004
UiO66NH2@FFP_5cycle,158.639,89.39356,2_FFP_TGA.csv,10.5258/SOTON/D2004
UiO66NH2@FFP_5cycle,159.639,89.39116,2_FFP_TGA.csv,10.5258/SOTON/D2004
UiO66NH2@FFP_5cycle,160.639,89.39113,2_FFP_TGA.csv,10.5258/SOTON/D2004
UiO66NH2@FFP_5cycle,161.639,89.3879,2_FFP_TGA.csv,10.5258/SOTON/D2004
UiO66NH2@FFP_5cycle,162.639,89.38461,2_FFP_TGA.csv,10.5258/SOTON/D2004
UiO66NH2@FFP_5cycle,163.639,89.38227,2_FFP_TGA.csv,10.5258/SOTON/D2004
UiO66NH2@FFP_5cycle,164.639,89.37892,2_FFP_TGA.csv,10.5258/SOTON/D2004
UiO66NH2@FFP_5cycle,165.639,89.37478,2_FFP_TGA.csv,10.5258/SOTON/D2004
UiO66NH2@FFP_5cycle,166.639,89.37153,2_FFP_TGA.csv,10.5258/SOTON/D2004
UiO66NH2@FFP_5cycle,167.639,89.36742,2_FFP_TGA.csv,10.5258/SOTON/D2004
UiO66NH2@FFP_5cycle,168.639,89.36501,2_FFP_TGA.csv,10.5258/SOTON/D2004
UiO66NH2@FFP_5cycle,169.639,89.3585,2_FFP_TGA.csv,10.5258/SOTON/D2004
UiO66NH2@FFP_5cycle,170.639,89.35273,2_FFP_TGA.csv,10.5258/SOTON/D2004
UiO66NH2@FFP_5cycle,171.639,89.34782,2_FFP_TGA.csv,10.5258/SOTON/D2004
UiO66NH2@FFP_5cycle,172.639,89.34283,2_FFP_TGA.csv,10.5258/SOTON/D2004
UiO66NH2@FFP_5cycle,173.639,89.33881,2_FFP_TGA.csv,10.5258/SOTON/D2004
UiO66NH2@FFP_5cycle,174.639,89.33144,2_FFP_TGA.csv,10.5258/SOTON/D2004
UiO66NH2@FFP_5cycle,175.639,89.32411,2_FFP_TGA.csv,10.5258/SOTON/D2004
UiO66NH2@FFP_5cycle,176.639,89.32243,2_FFP_TGA.csv,10.5258/SOTON/D2004
UiO66NH2@FFP_5cycle,177.639,89.31102,2_FFP_TGA.csv,10.5258/SOTON/D2004
UiO66NH2@FFP_5cycle,178.639,89.31187,2_FFP_TGA.csv,10.5258/SOTON/D2004
UiO66NH2@FFP_5cycle,179.639,89.30855,2_FFP_TGA.csv,10.5258/SOTON/D2004
UiO66NH2@FFP_5cycle,180.639,89.30199,2_FFP_TGA.csv,10.5258/SOTON/D2004
UiO66NH2@FFP_5cycle,181.639,89.28957,2_FFP_TGA.csv,10.5258/SOTON/D2004
UiO66NH2@FFP_5cycle,182.639,89.28317,2_FFP_TGA.csv,10.5258/SOTON/D2004
UiO66NH2@FFP_5cycle,183.639,89.28054,2_FFP_TGA.csv,10.5258/SOTON/D2004
UiO66NH2@FFP_5cycle,184.639,89.27264,2_FFP_TGA.csv,10.5258/SOTON/D2004
UiO66NH2@FFP_5cycle,185.639,89.26682,2_FFP_TGA.csv,10.5258/SOTON/D2004
UiO66NH2@FFP_5cycle,186.639,89.26184,2_FFP_TGA.csv,10.5258/SOTON/D2004
UiO66NH2@FFP_5cycle,187.639,89.25447,2_FFP_TGA.csv,10.5258/SOTON/D2004
UiO66NH2@FFP_5cycle,188.639,89.24496,2_FFP_TGA.csv,10.5258/SOTON/D2004
UiO66NH2@FFP_5cycle,189.639,89.23008,2_FFP_TGA.csv,10.5258/SOTON/D2004
UiO66NH2@FFP_5cycle,190.639,89.22855,2_FFP_TGA.csv,10.5258/SOTON/D2004
UiO66NH2@FFP_5cycle,191.639,89.22276,2_FFP_TGA.csv,10.5258/SOTON/D2004
UiO66NH2@FFP_5cycle,192.639,89.2172,2_FFP_TGA.csv,10.5258/SOTON/D2004
UiO66NH2@FFP_5cycle,193.639,89.20549,2_FFP_TGA.csv,10.5258/SOTON/D2004
UiO66NH2@FFP_5cycle,194.639,89.19561,2_FFP_TGA.csv,10.5258/SOTON/D2004
UiO66NH2@FFP_5cycle,195.639,89.18935,2_FFP_TGA.csv,10.5258/SOTON/D2004
UiO66NH2@FFP_5cycle,196.639,89.17916,2_FFP_TGA.csv,10.5258/SOTON/D2004
UiO66NH2@FFP_5cycle,197.639,89.16973,2_FFP_TGA.csv,10.5258/SOTON/D2004
UiO66NH2@FFP_5cycle,198.639,89.15338,2_FFP_TGA.csv,10.5258/SOTON/D2004
UiO66NH2@FFP_5cycle,199.639,89.14912,2_FFP_TGA.csv,10.5258/SOTON/D2004
UiO66NH2@FFP_5cycle,200.639,89.13658,2_FFP_TGA.csv,10.5258/SOTON/D2004
UiO66NH2@FFP_5cycle,201.639,89.12498,2_FFP_TGA.csv,10.5258/SOTON/D2004
UiO66NH2@FFP_5cycle,202.639,89.11873,2_FFP_TGA.csv,10.5258/SOTON/D2004
UiO66NH2@FFP_5cycle,203.639,89.11191,2_FFP_TGA.csv,10.5258/SOTON/D2004
UiO66NH2@FFP_5cycle,204.639,89.10423,2_FFP_TGA.csv,10.5258/SOTON/D2004
UiO66NH2@FFP_5cycle,205.639,89.08878,2_FFP_TGA.csv,10.5258/SOTON/D2004
UiO66NH2@FFP_5cycle,206.639,89.07137,2_FFP_TGA.csv,10.5258/SOTON/D2004
UiO66NH2@FFP_5cycle,207.639,89.0541,2_FFP_TGA.csv,10.5258/SOTON/D2004
UiO66NH2@FFP_5cycle,208.639,89.04676,2_FFP_TGA.csv,10.5258/SOTON/D2004
UiO66NH2@FFP_5cycle,209.639,89.0347,2_FFP_TGA.csv,10.5258/SOTON/D2004
UiO66NH2@FFP_5cycle,210.639,89.01657,2_FFP_TGA.csv,10.5258/SOTON/D2004
UiO66NH2@FFP_5cycle,211.639,89.00207,2_FFP_TGA.csv,10.5258/SOTON/D2004
UiO66NH2@FFP_5cycle,212.639,88.987,2_FFP_TGA.csv,10.5258/SOTON/D2004
UiO66NH2@FFP_5cycle,213.639,88.96969,2_FFP_TGA.csv,10.5258/SOTON/D2004
UiO66NH2@FFP_5cycle,214.639,88.94719,2_FFP_TGA.csv,10.5258/SOTON/D2004
UiO66NH2@FFP_5cycle,215.639,88.92733,2_FFP_TGA.csv,10.5258/SOTON/D2004
UiO66NH2@FFP_5cycle,216.639,88.91413,2_FFP_TGA.csv,10.5258/SOTON/D2004
UiO66NH2@FFP_5cycle,217.639,88.8948,2_FFP_TGA.csv,10.5258/SOTON/D2004
UiO66NH2@FFP_5cycle,218.639,88.8743,2_FFP_TGA.csv,10.5258/SOTON/D2004
UiO66NH2@FFP_5cycle,219.639,88.84244,2_FFP_TGA.csv,10.5258/SOTON/D2004
UiO66NH2@FFP_5cycle,220.639,88.8117,2_FFP_TGA.csv,10.5258/SOTON/D2004
UiO66NH2@FFP_5cycle,221.639,88.78444,2_FFP_TGA.csv,10.5258/SOTON/D2004
UiO66NH2@FFP_5cycle,222.639,88.75965,2_FFP_TGA.csv,10.5258/SOTON/D2004
UiO66NH2@FFP_5cycle,223.639,88.73607,2_FFP_TGA.csv,10.5258/SOTON/D2004
UiO66NH2@FFP_5cycle,224.639,88.70244,2_FFP_TGA.csv,10.5258/SOTON/D2004
UiO66NH2@FFP_5cycle,225.639,88.66932,2_FFP_TGA.csv,10.5258/SOTON/D2004
UiO66NH2@FFP_5cycle,226.639,88.63634,2_FFP_TGA.csv,10.5258/SOTON/D2004
UiO66NH2@FFP_5cycle,227.639,88.59233,2_FFP_TGA.csv,10.5258/SOTON/D2004
UiO66NH2@FFP_5cycle,228.639,88.55675,2_FFP_TGA.csv,10.5258/SOTON/D2004
UiO66NH2@FFP_5cycle,229.639,88.52599,2_FFP_TGA.csv,10.5258/SOTON/D2004
UiO66NH2@FFP_5cycle,230.639,88.4863,2_FFP_TGA.csv,10.5258/SOTON/D2004
UiO66NH2@FFP_5cycle,231.639,88.42686,2_FFP_TGA.csv,10.5258/SOTON/D2004
UiO66NH2@FFP_5cycle,232.639,88.38461,2_FFP_TGA.csv,10.5258/SOTON/D2004
UiO66NH2@FFP_5cycle,233.639,88.34231,2_FFP_TGA.csv,10.5258/SOTON/D2004
UiO66NH2@FFP_5cycle,234.639,88.28689,2_FFP_TGA.csv,10.5258/SOTON/D2004
UiO66NH2@FFP_5cycle,235.639,88.22166,2_FFP_TGA.csv,10.5258/SOTON/D2004
UiO66NH2@FFP_5cycle,236.639,88.16869,2_FFP_TGA.csv,10.5258/SOTON/D2004
UiO66NH2@FFP_5cycle,237.639,88.11113,2_FFP_TGA.csv,10.5258/SOTON/D2004
UiO66NH2@FFP_5cycle,238.639,88.04763,2_FFP_TGA.csv,10.5258/SOTON/D2004
UiO66NH2@FFP_5cycle,239.639,87.97899,2_FFP_TGA.csv,10.5258/SOTON/D2004
UiO66NH2@FFP_5cycle,240.639,87.90804,2_FFP_TGA.csv,10.5258/SOTON/D2004
UiO66NH2@FFP_5cycle,241.639,87.83449,2_FFP_TGA.csv,10.5258/SOTON/D2004
UiO66NH2@FFP_5cycle,242.639,87.75436,2_FFP_TGA.csv,10.5258/SOTON/D2004
UiO66NH2@FFP_5cycle,243.639,87.6685,2_FFP_TGA.csv,10.5258/SOTON/D2004
UiO66NH2@FFP_5cycle,244.639,87.58564,2_FFP_TGA.csv,10.5258/SOTON/D2004
UiO66NH2@FFP_5cycle,245.639,87.49665,2_FFP_TGA.csv,10.5258/SOTON/D2004
UiO66NH2@FFP_5cycle,246.639,87.39985,2_FFP_TGA.csv,10.5258/SOTON/D2004
UiO66NH2@FFP_5cycle,247.639,87.30108,2_FFP_TGA.csv,10.5258/SOTON/D2004
UiO66NH2@FFP_5cycle,248.639,87.19622,2_FFP_TGA.csv,10.5258/SOTON/D2004
UiO66NH2@FFP_5cycle,249.639,87.08828,2_FFP_TGA.csv,10.5258/SOTON/D2004
UiO66NH2@FFP_5cycle,250.639,86.97882,2_FFP_TGA.csv,10.5258/SOTON/D2004
UiO66NH2@FFP_5cycle,251.639,86.85948,2_FFP_TGA.csv,10.5258/SOTON/D2004
UiO66NH2@FFP_5cycle,252.639,86.73616,2_FFP_TGA.csv,10.5258/SOTON/D2004
UiO66NH2@FFP_5cycle,253.639,86.59941,2_FFP_TGA.csv,10.5258/SOTON/D2004
UiO66NH2@FFP_5cycle,254.639,86.47035,2_FFP_TGA.csv,10.5258/SOTON/D2004
UiO66NH2@FFP_5cycle,255.639,86.33441,2_FFP_TGA.csv,10.5258/SOTON/D2004
UiO66NH2@FFP_5cycle,256.639,86.18847,2_FFP_TGA.csv,10.5258/SOTON/D2004
UiO66NH2@FFP_5cycle,257.639,86.03861,2_FFP_TGA.csv,10.5258/SOTON/D2004
UiO66NH2@FFP_5cycle,258.639,85.87958,2_FFP_TGA.csv,10.5258/SOTON/D2004
UiO66NH2@FFP_5cycle,259.639,85.71888,2_FFP_TGA.csv,10.5258/SOTON/D2004
UiO66NH2@FFP_5cycle,260.639,85.54147,2_FFP_TGA.csv,10.5258/SOTON/D2004
UiO66NH2@FFP_5cycle,261.639,85.36632,2_FFP_TGA.csv,10.5258/SOTON/D2004
UiO66NH2@FFP_5cycle,262.639,85.18212,2_FFP_TGA.csv,10.5258/SOTON/D2004
UiO66NH2@FFP_5cycle,263.639,84.99407,2_FFP_TGA.csv,10.5258/SOTON/D2004
UiO66NH2@FFP_5cycle,264.639,84.79733,2_FFP_TGA.csv,10.5258/SOTON/D2004
UiO66NH2@FFP_5cycle,265.639,84.60014,2_FFP_TGA.csv,10.5258/SOTON/D2004
UiO66NH2@FFP_5cycle,266.639,84.32203,2_FFP_TGA.csv,10.5258/SOTON/D2004
UiO66NH2@FFP_5cycle,267.639,84.08508,2_FFP_TGA.csv,10.5258/SOTON/D2004
UiO66NH2@FFP_5cycle,268.639,83.87569,2_FFP_TGA.csv,10.5258/SOTON/D2004
UiO66NH2@FFP_5cycle,269.639,83.58037,2_FFP_TGA.csv,10.5258/SOTON/D2004
UiO66NH2@FFP_5cycle,270.639,83.40723,2_FFP_TGA.csv,10.5258/SOTON/D2004
UiO66NH2@FFP_5cycle,271.639,83.13621,2_FFP_TGA.csv,10.5258/SOTON/D2004
UiO66NH2@FFP_5cycle,272.639,82.81344,2_FFP_TGA.csv,10.5258/SOTON/D2004
UiO66NH2@FFP_5cycle,273.639,82.5365,2_FFP_TGA.csv,10.5258/SOTON/D2004
UiO66NH2@FFP_5cycle,274.639,82.2546,2_FFP_TGA.csv,10.5258/SOTON/D2004
UiO66NH2@FFP_5cycle,275.639,81.96318,2_FFP_TGA.csv,10.5258/SOTON/D2004
UiO66NH2@FFP_5cycle,276.639,81.6637,2_FFP_TGA.csv,10.5258/SOTON/D2004
UiO66NH2@FFP_5cycle,277.639,81.35058,2_FFP_TGA.csv,10.5258/SOTON/D2004
UiO66NH2@FFP_5cycle,278.639,81.01185,2_FFP_TGA.csv,10.5258/SOTON/D2004
UiO66NH2@FFP_5cycle,279.639,80.66983,2_FFP_TGA.csv,10.5258/SOTON/D2004
UiO66NH2@FFP_5cycle,280.639,80.30811,2_FFP_TGA.csv,10.5258/SOTON/D2004
UiO66NH2@FFP_5cycle,281.639,79.95244,2_FFP_TGA.csv,10.5258/SOTON/D2004
UiO66NH2@FFP_5cycle,282.639,79.55388,2_FFP_TGA.csv,10.5258/SOTON/D2004
UiO66NH2@FFP_5cycle,283.639,79.16347,2_FFP_TGA.csv,10.5258/SOTON/D2004
UiO66NH2@FFP_5cycle,284.639,78.75825,2_FFP_TGA.csv,10.5258/SOTON/D2004
UiO66NH2@FFP_5cycle,285.639,78.33911,2_FFP_TGA.csv,10.5258/SOTON/D2004
UiO66NH2@FFP_5cycle,286.639,77.89217,2_FFP_TGA.csv,10.5258/SOTON/D2004
UiO66NH2@FFP_5cycle,287.639,77.4291,2_FFP_TGA.csv,10.5258/SOTON/D2004
UiO66NH2@FFP_5cycle,288.639,76.95237,2_FFP_TGA.csv,10.5258/SOTON/D2004
UiO66NH2@FFP_5cycle,289.639,76.45458,2_FFP_TGA.csv,10.5258/SOTON/D2004
UiO66NH2@FFP_5cycle,290.639,75.95016,2_FFP_TGA.csv,10.5258/SOTON/D2004
UiO66NH2@FFP_5cycle,291.639,75.42602,2_FFP_TGA.csv,10.5258/SOTON/D2004
UiO66NH2@FFP_5cycle,292.639,74.87663,2_FFP_TGA.csv,10.5258/SOTON/D2004
UiO66NH2@FFP_5cycle,293.639,74.30827,2_FFP_TGA.csv,10.5258/SOTON/D2004
UiO66NH2@FFP_5cycle,294.639,73.72765,2_FFP_TGA.csv,10.5258/SOTON/D2004
UiO66NH2@FFP_5cycle,295.639,73.12183,2_FFP_TGA.csv,10.5258/SOTON/D2004
UiO66NH2@FFP_5cycle,296.639,72.50164,2_FFP_TGA.csv,10.5258/SOTON/D2004
UiO66NH2@FFP_5cycle,297.639,71.86589,2_FFP_TGA.csv,10.5258/SOTON/D2004
UiO66NH2@FFP_5cycle,298.639,71.20714,2_FFP_TGA.csv,10.5258/SOTON/D2004
UiO66NH2@FFP_5cycle,299.639,70.52904,2_FFP_TGA.csv,10.5258/SOTON/D2004
UiO66NH2@FFP_5cycle,300.639,69.83736,2_FFP_TGA.csv,10.5258/SOTON/D2004
UiO66NH2@FFP_5cycle,301.639,69.11156,2_FFP_TGA.csv,10.5258/SOTON/D2004
UiO66NH2@FFP_5cycle,302.639,68.38118,2_FFP_TGA.csv,10.5258/SOTON/D2004
UiO66NH2@FFP_5cycle,303.639,67.63708,2_FFP_TGA.csv,10.5258/SOTON/D2004
UiO66NH2@FFP_5cycle,304.639,66.87429,2_FFP_TGA.csv,10.5258/SOTON/D2004
UiO66NH2@FFP_5cycle,305.639,66.0685,2_FFP_TGA.csv,10.5258/SOTON/D2004
UiO66NH2@FFP_5cycle,306.639,65.25714,2_FFP_TGA.csv,10.5258/SOTON/D2004
UiO66NH2@FFP_5cycle,307.639,64.43712,2_FFP_TGA.csv,10.5258/SOTON/D2004
UiO66NH2@FFP_5cycle,308.639,63.61301,2_FFP_TGA.csv,10.5258/SOTON/D2004
UiO66NH2@FFP_5cycle,309.639,62.76266,2_FFP_TGA.csv,10.5258/SOTON/D2004
UiO66NH2@FFP_5cycle,310.639,61.90609,2_FFP_TGA.csv,10.5258/SOTON/D2004
UiO66NH2@FFP_5cycle,311.639,61.02147,2_FFP_TGA.csv,10.5258/SOTON/D2004
UiO66NH2@FFP_5cycle,312.639,60.13942,2_FFP_TGA.csv,10.5258/SOTON/D2004
UiO66NH2@FFP_5cycle,313.639,59.26809,2_FFP_TGA.csv,10.5258/SOTON/D2004
UiO66NH2@FFP_5cycle,314.639,58.39461,2_FFP_TGA.csv,10.5258/SOTON/D2004
UiO66NH2@FFP_5cycle,315.639,57.5663,2_FFP_TGA.csv,10.5258/SOTON/D2004
UiO66NH2@FFP_5cycle,316.639,56.70132,2_FFP_TGA.csv,10.5258/SOTON/D2004
UiO66NH2@FFP_5cycle,317.639,55.8949,2_FFP_TGA.csv,10.5258/SOTON/D2004
UiO66NH2@FFP_5cycle,318.639,55.0991,2_FFP_TGA.csv,10.5258/SOTON/D2004
UiO66NH2@FFP_5cycle,319.639,54.32109,2_FFP_TGA.csv,10.5258/SOTON/D2004
UiO66NH2@FFP_5cycle,320.639,53.57282,2_FFP_TGA.csv,10.5258/SOTON/D2004
UiO66NH2@FFP_5cycle,321.639,52.8706,2_FFP_TGA.csv,10.5258/SOTON/D2004
UiO66NH2@FFP_5cycle,322.639,52.17792,2_FFP_TGA.csv,10.5258/SOTON/D2004
UiO66NH2@FFP_5cycle,323.639,51.50813,2_FFP_TGA.csv,10.5258/SOTON/D2004
UiO66NH2@FFP_5cycle,324.639,50.86955,2_FFP_TGA.csv,10.5258/SOTON/D2004
UiO66NH2@FFP_5cycle,325.639,50.24492,2_FFP_TGA.csv,10.5258/SOTON/D2004
UiO66NH2@FFP_5cycle,326.639,49.66002,2_FFP_TGA.csv,10.5258/SOTON/D2004
UiO66NH2@FFP_5cycle,327.639,49.08749,2_FFP_TGA.csv,10.5258/SOTON/D2004
UiO66NH2@FFP_5cycle,328.639,48.51898,2_FFP_TGA.csv,10.5258/SOTON/D2004
UiO66NH2@FFP_5cycle,329.639,47.97124,2_FFP_TGA.csv,10.5258/SOTON/D2004
UiO66NH2@FFP_5cycle,330.639,47.4342,2_FFP_TGA.csv,10.5258/SOTON/D2004
UiO66NH2@FFP_5cycle,331.639,46.91455,2_FFP_TGA.csv,10.5258/SOTON/D2004
UiO66NH2@FFP_5cycle,332.639,46.40254,2_FFP_TGA.csv,10.5258/SOTON/D2004
UiO66NH2@FFP_5cycle,333.639,45.90764,2_FFP_TGA.csv,10.5258/SOTON/D2004
UiO66NH2@FFP_5cycle,334.639,45.42559,2_FFP_TGA.csv,10.5258/SOTON/D2004
UiO66NH2@FFP_5cycle,335.639,44.95401,2_FFP_TGA.csv,10.5258/SOTON/D2004
UiO66NH2@FFP_5cycle,336.639,44.48699,2_FFP_TGA.csv,10.5258/SOTON/D2004
UiO66NH2@FFP_5cycle,337.639,44.04042,2_FFP_TGA.csv,10.5258/SOTON/D2004
UiO66NH2@FFP_5cycle,338.639,43.61332,2_FFP_TGA.csv,10.5258/SOTON/D2004
UiO66NH2@FFP_5cycle,339.639,43.18968,2_FFP_TGA.csv,10.5258/SOTON/D2004
UiO66NH2@FFP_5cycle,340.639,42.77875,2_FFP_TGA.csv,10.5258/SOTON/D2004
UiO66NH2@FFP_5cycle,341.639,42.38457,2_FFP_TGA.csv,10.5258/SOTON/D2004
UiO66NH2@FFP_5cycle,342.639,42.00475,2_FFP_TGA.csv,10.5258/SOTON/D2004
UiO66NH2@FFP_5cycle,343.639,41.63255,2_FFP_TGA.csv,10.5258/SOTON/D2004
UiO66NH2@FFP_5cycle,344.639,41.27612,2_FFP_TGA.csv,10.5258/SOTON/D2004
UiO66NH2@FFP_5cycle,345.639,40.93442,2_FFP_TGA.csv,10.5258/SOTON/D2004
UiO66NH2@FFP_5cycle,346.639,40.61107,2_FFP_TGA.csv,10.5258/SOTON/D2004
UiO66NH2@FFP_5cycle,347.639,40.30143,2_FFP_TGA.csv,10.5258/SOTON/D2004
UiO66NH2@FFP_5cycle,348.639,39.99948,2_FFP_TGA.csv,10.5258/SOTON/D2004
UiO66NH2@FFP_5cycle,349.639,39.71318,2_FFP_TGA.csv,10.5258/SOTON/D2004
UiO66NH2@FFP_5cycle,350.639,39.43807,2_FFP_TGA.csv,10.5258/SOTON/D2004
UiO66NH2@FFP_5cycle,351.639,39.23453,2_FFP_TGA.csv,10.5258/SOTON/D2004
UiO66NH2@FFP_5cycle,352.639,38.9799,2_FFP_TGA.csv,10.5258/SOTON/D2004
UiO66NH2@FFP_5cycle,353.639,38.78542,2_FFP_TGA.csv,10.5258/SOTON/D2004
UiO66NH2@FFP_5cycle,354.639,38.52835,2_FFP_TGA.csv,10.5258/SOTON/D2004
UiO66NH2@FFP_5cycle,355.639,38.35708,2_FFP_TGA.csv,10.5258/SOTON/D2004
UiO66NH2@FFP_5cycle,356.639,38.16316,2_FFP_TGA.csv,10.5258/SOTON/D2004
UiO66NH2@FFP_5cycle,357.639,37.97097,2_FFP_TGA.csv,10.5258/SOTON/D2004
UiO66NH2@FFP_5cycle,358.639,37.78428,2_FFP_TGA.csv,10.5258/SOTON/D2004
UiO66NH2@FFP_5cycle,359.639,37.60487,2_FFP_TGA.csv,10.5258/SOTON/D2004
UiO66NH2@FFP_5cycle,360.639,37.43708,2_FFP_TGA.csv,10.5258/SOTON/D2004
UiO66NH2@FFP_5cycle,361.639,37.27331,2_FFP_TGA.csv,10.5258/SOTON/D2004
UiO66NH2@FFP_5cycle,362.639,37.11339,2_FFP_TGA.csv,10.5258/SOTON/D2004
UiO66NH2@FFP_5cycle,363.639,36.95433,2_FFP_TGA.csv,10.5258/SOTON/D2004
UiO66NH2@FFP_5cycle,364.639,36.80174,2_FFP_TGA.csv,10.5258/SOTON/D2004
UiO66NH2@FFP_5cycle,365.639,36.65475,2_FFP_TGA.csv,10.5258/SOTON/D2004
UiO66NH2@FFP_5cycle,366.639,36.52493,2_FFP_TGA.csv,10.5258/SOTON/D2004
UiO66NH2@FFP_5cycle,367.639,36.38145,2_FFP_TGA.csv,10.5258/SOTON/D2004
UiO66NH2@FFP_5cycle,368.639,36.23991,2_FFP_TGA.csv,10.5258/SOTON/D2004
UiO66NH2@FFP_5cycle,369.639,36.10623,2_FFP_TGA.csv,10.5258/SOTON/D2004
UiO66NH2@FFP_5cycle,370.639,35.96629,2_FFP_TGA.csv,10.5258/SOTON/D2004
UiO66NH2@FFP_5cycle,371.639,35.83181,2_FFP_TGA.csv,10.5258/SOTON/D2004
UiO66NH2@FFP_5cycle,372.639,35.69559,2_FFP_TGA.csv,10.5258/SOTON/D2004
UiO66NH2@FFP_5cycle,373.639,35.55694,2_FFP_TGA.csv,10.5258/SOTON/D2004
UiO66NH2@FFP_5cycle,374.639,35.42706,2_FFP_TGA.csv,10.5258/SOTON/D2004
UiO66NH2@FFP_5cycle,375.639,35.29822,2_FFP_TGA.csv,10.5258/SOTON/D2004
UiO66NH2@FFP_5cycle,376.639,35.16208,2_FFP_TGA.csv,10.5258/SOTON/D2004
UiO66NH2@FFP_5cycle,377.639,35.02541,2_FFP_TGA.csv,10.5258/SOTON/D2004
UiO66NH2@FFP_5cycle,378.639,34.88237,2_FFP_TGA.csv,10.5258/SOTON/D2004
UiO66NH2@FFP_5cycle,379.639,34.74972,2_FFP_TGA.csv,10.5258/SOTON/D2004
UiO66NH2@FFP_5cycle,380.639,34.61474,2_FFP_TGA.csv,10.5258/SOTON/D2004
UiO66NH2@FFP_5cycle,381.639,34.48051,2_FFP_TGA.csv,10.5258/SOTON/D2004
UiO66NH2@FFP_5cycle,382.639,34.33729,2_FFP_TGA.csv,10.5258/SOTON/D2004
UiO66NH2@FFP_5cycle,383.639,34.19929,2_FFP_TGA.csv,10.5258/SOTON/D2004
UiO66NH2@FFP_5cycle,384.639,34.06441,2_FFP_TGA.csv,10.5258/SOTON/D2004
UiO66NH2@FFP_5cycle,385.639,33.92373,2_FFP_TGA.csv,10.5258/SOTON/D2004
UiO66NH2@FFP_5cycle,386.639,33.78282,2_FFP_TGA.csv,10.5258/SOTON/D2004
UiO66NH2@FFP_5cycle,387.639,33.63865,2_FFP_TGA.csv,10.5258/SOTON/D2004
UiO66NH2@FFP_5cycle,388.639,33.49916,2_FFP_TGA.csv,10.5258/SOTON/D2004
UiO66NH2@FFP_5cycle,389.639,33.35911,2_FFP_TGA.csv,10.5258/SOTON/D2004
UiO66NH2@FFP_5cycle,390.639,33.21246,2_FFP_TGA.csv,10.5258/SOTON/D2004
UiO66NH2@FFP_5cycle,391.639,33.06602,2_FFP_TGA.csv,10.5258/SOTON/D2004
UiO66NH2@FFP_5cycle,392.639,32.91675,2_FFP_TGA.csv,10.5258/SOTON/D2004
UiO66NH2@FFP_5cycle,393.639,32.76986,2_FFP_TGA.csv,10.5258/SOTON/D2004
UiO66NH2@FFP_5cycle,394.639,32.62356,2_FFP_TGA.csv,10.5258/SOTON/D2004
UiO66NH2@FFP_5cycle,395.639,32.47415,2_FFP_TGA.csv,10.5258/SOTON/D2004
UiO66NH2@FFP_5cycle,396.639,32.32515,2_FFP_TGA.csv,10.5258/SOTON/D2004
UiO66NH2@FFP_5cycle,397.639,32.16119,2_FFP_TGA.csv,10.5258/SOTON/D2004
UiO66NH2@FFP_5cycle,398.639,32.01212,2_FFP_TGA.csv,10.5258/SOTON/D2004
UiO66NH2@FFP_5cycle,399.639,31.85512,2_FFP_TGA.csv,10.5258/SOTON/D2004
UiO66NH2@FFP_5cycle,400.639,31.69617,2_FFP_TGA.csv,10.5258/SOTON/D2004
UiO66NH2@FFP_5cycle,401.639,31.5321,2_FFP_TGA.csv,10.5258/SOTON/D2004
UiO66NH2@FFP_5cycle,402.639,31.37164,2_FFP_TGA.csv,10.5258/SOTON/D2004
UiO66NH2@FFP_5cycle,403.639,31.21116,2_FFP_TGA.csv,10.5258/SOTON/D2004
UiO66NH2@FFP_5cycle,404.639,31.04066,2_FFP_TGA.csv,10.5258/SOTON/D2004
UiO66NH2@FFP_5cycle,405.639,30.87221,2_FFP_TGA.csv,10.5258/SOTON/D2004
UiO66NH2@FFP_5cycle,406.639,30.69981,2_FFP_TGA.csv,10.5258/SOTON/D2004
UiO66NH2@FFP_5cycle,407.639,30.52151,2_FFP_TGA.csv,10.5258/SOTON/D2004
UiO66NH2@FFP_5cycle,408.639,30.34041,2_FFP_TGA.csv,10.5258/SOTON/D2004
UiO66NH2@FFP_5cycle,409.639,30.0802,2_FFP_TGA.csv,10.5258/SOTON/D2004
UiO66NH2@FFP_5cycle,410.639,29.93208,2_FFP_TGA.csv,10.5258/SOTON/D2004
UiO66NH2@FFP_5cycle,411.639,29.64567,2_FFP_TGA.csv,10.5258/SOTON/D2004
UiO66NH2@FFP_5cycle,412.639,29.45491,2_FFP_TGA.csv,10.5258/SOTON/D2004
UiO66NH2@FFP_5cycle,413.639,29.1703,2_FFP_TGA.csv,10.5258/SOTON/D2004
UiO66NH2@FFP_5cycle,414.639,28.63527,2_FFP_TGA.csv,10.5258/SOTON/D2004
UiO66NH2@FFP_5cycle,415.639,28.08305,2_FFP_TGA.csv,10.5258/SOTON/D2004
UiO66NH2@FFP_5cycle,416.639,27.63314,2_FFP_TGA.csv,10.5258/SOTON/D2004
UiO66NH2@FFP_5cycle,417.639,27.21857,2_FFP_TGA.csv,10.5258/SOTON/D2004
UiO66NH2@FFP_5cycle,418.639,26.73283,2_FFP_TGA.csv,10.5258/SOTON/D2004
UiO66NH2@FFP_5cycle,419.639,25.96438,2_FFP_TGA.csv,10.5258/SOTON/D2004
UiO66NH2@FFP_5cycle,420.639,24.48932,2_FFP_TGA.csv,10.5258/SOTON/D2004
UiO66NH2@FFP_5cycle,421.639,23.4744,2_FFP_TGA.csv,10.5258/SOTON/D2004
UiO66NH2@FFP_5cycle,422.639,22.5984,2_FFP_TGA.csv,10.5258/SOTON/D2004
UiO66NH2@FFP_5cycle,423.639,20.94384,2_FFP_TGA.csv,10.5258/SOTON/D2004
UiO66NH2@FFP_5cycle,424.639,20.81587,2_FFP_TGA.csv,10.5258/SOTON/D2004
UiO66NH2@FFP_5cycle,425.639,20.7021,2_FFP_TGA.csv,10.5258/SOTON/D2004
UiO66NH2@FFP_5cycle,426.639,20.58569,2_FFP_TGA.csv,10.5258/SOTON/D2004
UiO66NH2@FFP_5cycle,427.639,20.4667,2_FFP_TGA.csv,10.5258/SOTON/D2004
UiO66NH2@FFP_5cycle,428.639,20.26288,2_FFP_TGA.csv,10.5258/SOTON/D2004
UiO66NH2@FFP_5cycle,429.639,20.15401,2_FFP_TGA.csv,10.5258/SOTON/D2004
UiO66NH2@FFP_5cycle,430.639,20.01336,2_FFP_TGA.csv,10.5258/SOTON/D2004
UiO66NH2@FFP_5cycle,431.639,19.71706,2_FFP_TGA.csv,10.5258/SOTON/D2004
UiO66NH2@FFP_5cycle,432.639,19.52872,2_FFP_TGA.csv,10.5258/SOTON/D2004
UiO66NH2@FFP_5cycle,433.639,19.32151,2_FFP_TGA.csv,10.5258/SOTON/D2004
UiO66NH2@FFP_5cycle,434.639,19.10896,2_FFP_TGA.csv,10.5258/SOTON/D2004
UiO66NH2@FFP_5cycle,435.639,18.88196,2_FFP_TGA.csv,10.5258/SOTON/D2004
UiO66NH2@FFP_5cycle,436.639,18.64549,2_FFP_TGA.csv,10.5258/SOTON/D2004
UiO66NH2@FFP_5cycle,437.639,18.39219,2_FFP_TGA.csv,10.5258/SOTON/D2004
UiO66NH2@FFP_5cycle,438.639,18.09306,2_FFP_TGA.csv,10.5258/SOTON/D2004
UiO66NH2@FFP_5cycle,439.639,17.76649,2_FFP_TGA.csv,10.5258/SOTON/D2004
UiO66NH2@FFP_5cycle,440.639,17.37766,2_FFP_TGA.csv,10.5258/SOTON/D2004
UiO66NH2@FFP_5cycle,441.639,16.95253,2_FFP_TGA.csv,10.5258/SOTON/D2004
UiO66NH2@FFP_5cycle,442.639,16.55165,2_FFP_TGA.csv,10.5258/SOTON/D2004
UiO66NH2@FFP_5cycle,443.639,16.19881,2_FFP_TGA.csv,10.5258/SOTON/D2004
UiO66NH2@FFP_5cycle,444.639,15.88427,2_FFP_TGA.csv,10.5258/SOTON/D2004
UiO66NH2@FFP_5cycle,445.639,15.54927,2_FFP_TGA.csv,10.5258/SOTON/D2004
UiO66NH2@FFP_5cycle,446.639,15.23551,2_FFP_TGA.csv,10.5258/SOTON/D2004
UiO66NH2@FFP_5cycle,447.639,14.8998,2_FFP_TGA.csv,10.5258/SOTON/D2004
UiO66NH2@FFP_5cycle,448.639,14.55223,2_FFP_TGA.csv,10.5258/SOTON/D2004
UiO66NH2@FFP_5cycle,449.639,14.24735,2_FFP_TGA.csv,10.5258/SOTON/D2004
UiO66NH2@FFP_5cycle,450.639,13.9359,2_FFP_TGA.csv,10.5258/SOTON/D2004
UiO66NH2@FFP_5cycle,451.639,13.63727,2_FFP_TGA.csv,10.5258/SOTON/D2004
UiO66NH2@FFP_5cycle,452.639,13.34398,2_FFP_TGA.csv,10.5258/SOTON/D2004
UiO66NH2@FFP_5cycle,453.639,13.06704,2_FFP_TGA.csv,10.5258/SOTON/D2004
UiO66NH2@FFP_5cycle,454.639,12.76715,2_FFP_TGA.csv,10.5258/SOTON/D2004
UiO66NH2@FFP_5cycle,455.639,12.4892,2_FFP_TGA.csv,10.5258/SOTON/D2004
UiO66NH2@FFP_5cycle,456.639,12.21522,2_FFP_TGA.csv,10.5258/SOTON/D2004
UiO66NH2@FFP_5cycle,457.639,11.96419,2_FFP_TGA.csv,10.5258/SOTON/D2004
UiO66NH2@FFP_5cycle,458.639,11.75604,2_FFP_TGA.csv,10.5258/SOTON/D2004
UiO66NH2@FFP_5cycle,459.639,11.42945,2_FFP_TGA.csv,10.5258/SOTON/D2004
UiO66NH2@FFP_5cycle,460.639,11.23888,2_FFP_TGA.csv,10.5258/SOTON/D2004
UiO66NH2@FFP_5cycle,461.639,11.02565,2_FFP_TGA.csv,10.5258/SOTON/D2004
UiO66NH2@FFP_5cycle,462.639,10.75229,2_FFP_TGA.csv,10.5258/SOTON/D2004
UiO66NH2@FFP_5cycle,463.639,10.56316,2_FFP_TGA.csv,10.5258/SOTON/D2004
UiO66NH2@FFP_5cycle,464.639,10.29837,2_FFP_TGA.csv,10.5258/SOTON/D2004
UiO66NH2@FFP_5cycle,465.639,10.12629,2_FFP_TGA.csv,10.5258/SOTON/D2004
UiO66NH2@FFP_5cycle,466.639,9.85886,2_FFP_TGA.csv,10.5258/SOTON/D2004
UiO66NH2@FFP_5cycle,467.639,9.68421,2_FFP_TGA.csv,10.5258/SOTON/D2004
UiO66NH2@FFP_5cycle,468.639,9.41674,2_FFP_TGA.csv,10.5258/SOTON/D2004
UiO66NH2@FFP_5cycle,469.639,9.28277,2_FFP_TGA.csv,10.5258/SOTON/D2004
UiO66NH2@FFP_5cycle,470.639,9.11082,2_FFP_TGA.csv,10.5258/SOTON/D2004
UiO66NH2@FFP_5cycle,471.639,8.92764,2_FFP_TGA.csv,10.5258/SOTON/D2004
UiO66NH2@FFP_5cycle,472.639,8.74418,2_FFP_TGA.csv,10.5258/SOTON/D2004
UiO66NH2@FFP_5cycle,473.639,8.5705,2_FFP_TGA.csv,10.5258/SOTON/D2004
UiO66NH2@FFP_5cycle,474.639,8.40198,2_FFP_TGA.csv,10.5258/SOTON/D2004
UiO66NH2@FFP_5cycle,475.639,8.23928,2_FFP_TGA.csv,10.5258/SOTON/D2004
UiO66NH2@FFP_5cycle,476.639,8.08485,2_FFP_TGA.csv,10.5258/SOTON/D2004
UiO66NH2@FFP_5cycle,477.639,7.936,2_FFP_TGA.csv,10.5258/SOTON/D2004
UiO66NH2@FFP_5cycle,478.639,7.78453,2_FFP_TGA.csv,10.5258/SOTON/D2004
UiO66NH2@FFP_5cycle,479.639,7.6381,2_FFP_TGA.csv,10.5258/SOTON/D2004
UiO66NH2@FFP_5cycle,480.639,7.49914,2_FFP_TGA.csv,10.5258/SOTON/D2004
UiO66NH2@FFP_5cycle,481.639,7.36179,2_FFP_TGA.csv,10.5258/SOTON/D2004
UiO66NH2@FFP_5cycle,482.639,7.21714,2_FFP_TGA.csv,10.5258/SOTON/D2004
UiO66NH2@FFP_5cycle,483.639,7.1065,2_FFP_TGA.csv,10.5258/SOTON/D2004
UiO66NH2@FFP_5cycle,484.639,6.99063,2_FFP_TGA.csv,10.5258/SOTON/D2004
UiO66NH2@FFP_5cycle,485.639,6.87757,2_FFP_TGA.csv,10.5258/SOTON/D2004
UiO66NH2@FFP_5cycle,486.639,6.76993,2_FFP_TGA.csv,10.5258/SOTON/D2004
UiO66NH2@FFP_5cycle,487.639,6.66476,2_FFP_TGA.csv,10.5258/SOTON/D2004
UiO66NH2@FFP_5cycle,488.639,6.56164,2_FFP_TGA.csv,10.5258/SOTON/D2004
UiO66NH2@FFP_5cycle,489.639,6.46873,2_FFP_TGA.csv,10.5258/SOTON/D2004
UiO66NH2@FFP_5cycle,490.639,6.38556,2_FFP_TGA.csv,10.5258/SOTON/D2004
UiO66NH2@FFP_5cycle,491.639,6.29508,2_FFP_TGA.csv,10.5258/SOTON/D2004
UiO66NH2@FFP_5cycle,492.639,6.20812,2_FFP_TGA.csv,10.5258/SOTON/D2004
UiO66NH2@FFP_5cycle,493.639,6.12525,2_FFP_TGA.csv,10.5258/SOTON/D2004
UiO66NH2@FFP_5cycle,494.639,6.05068,2_FFP_TGA.csv,10.5258/SOTON/D2004
UiO66NH2@FFP_5cycle,495.639,5.98114,2_FFP_TGA.csv,10.5258/SOTON/D2004
UiO66NH2@FFP_5cycle,496.639,5.90994,2_FFP_TGA.csv,10.5258/SOTON/D2004
UiO66NH2@FFP_5cycle,497.639,5.84392,2_FFP_TGA.csv,10.5258/SOTON/D2004
UiO66NH2@FFP_5cycle,498.639,5.77209,2_FFP_TGA.csv,10.5258/SOTON/D2004
UiO66NH2@FFP_5cycle,499.639,5.71679,2_FFP_TGA.csv,10.5258/SOTON/D2004
UiO66NH2@FFP_5cycle,500.639,5.64643,2_FFP_TGA.csv,10.5258/SOTON/D2004
UiO66NH2@FFP_5cycle,501.639,5.60912,2_FFP_TGA.csv,10.5258/SOTON/D2004
UiO66NH2@FFP_5cycle,502.639,5.54682,2_FFP_TGA.csv,10.5258/SOTON/D2004
UiO66NH2@FFP_5cycle,503.639,5.51268,2_FFP_TGA.csv,10.5258/SOTON/D2004
UiO66NH2@FFP_5cycle,504.639,5.45284,2_FFP_TGA.csv,10.5258/SOTON/D2004
UiO66NH2@FFP_5cycle,505.639,5.43211,2_FFP_TGA.csv,10.5258/SOTON/D2004
UiO66NH2@FFP_5cycle,506.639,5.41142,2_FFP_TGA.csv,10.5258/SOTON/D2004
UiO66NH2@FFP_5cycle,507.639,5.36644,2_FFP_TGA.csv,10.5258/SOTON/D2004
UiO66NH2@FFP_5cycle,508.639,5.33825,2_FFP_TGA.csv,10.5258/SOTON/D2004
UiO66NH2@FFP_5cycle,509.639,5.30913,2_FFP_TGA.csv,10.5258/SOTON/D2004
UiO66NH2@FFP_5cycle,510.639,5.29043,2_FFP_TGA.csv,10.5258/SOTON/D2004
UiO66NH2@FFP_5cycle,511.639,5.26592,2_FFP_TGA.csv,10.5258/SOTON/D2004
UiO66NH2@FFP_5cycle,512.639,5.23487,2_FFP_TGA.csv,10.5258/SOTON/D2004
UiO66NH2@FFP_5cycle,513.639,5.20959,2_FFP_TGA.csv,10.5258/SOTON/D2004
UiO66NH2@FFP_5cycle,514.639,5.1917,2_FFP_TGA.csv,10.5258/SOTON/D2004
UiO66NH2@FFP_5cycle,515.639,5.17541,2_FFP_TGA.csv,10.5258/SOTON/D2004
UiO66NH2@FFP_5cycle,516.639,5.1604,2_FFP_TGA.csv,10.5258/SOTON/D2004
UiO66NH2@FFP_5cycle,517.639,5.15415,2_FFP_TGA.csv,10.5258/SOTON/D2004
UiO66NH2@FFP_5cycle,518.639,5.13331,2_FFP_TGA.csv,10.5258/SOTON/D2004
UiO66NH2@FFP_5cycle,519.639,5.14635,2_FFP_TGA.csv,10.5258/SOTON/D2004
UiO66NH2@FFP_5cycle,520.639,5.1442,2_FFP_TGA.csv,10.5258/SOTON/D2004
UiO66NH2@FFP_5cycle,521.639,5.13376,2_FFP_TGA.csv,10.5258/SOTON/D2004
UiO66NH2@FFP_5cycle,522.639,5.12434,2_FFP_TGA.csv,10.5258/SOTON/D2004
UiO66NH2@FFP_5cycle,523.639,5.12183,2_FFP_TGA.csv,10.5258/SOTON/D2004
UiO66NH2@FFP_5cycle,524.639,5.11767,2_FFP_TGA.csv,10.5258/SOTON/D2004
UiO66NH2@FFP_5cycle,525.639,5.1112,2_FFP_TGA.csv,10.5258/SOTON/D2004
UiO66NH2@FFP_5cycle,526.639,5.10317,2_FFP_TGA.csv,10.5258/SOTON/D2004
UiO66NH2@FFP_5cycle,527.639,5.10145,2_FFP_TGA.csv,10.5258/SOTON/D2004
UiO66NH2@FFP_5cycle,528.639,5.09749,2_FFP_TGA.csv,10.5258/SOTON/D2004
UiO66NH2@FFP_5cycle,529.639,5.10475,2_FFP_TGA.csv,10.5258/SOTON/D2004
UiO66NH2@FFP_5cycle,530.639,5.09059,2_FFP_TGA.csv,10.5258/SOTON/D2004
UiO66NH2@FFP_5cycle,531.639,5.08455,2_FFP_TGA.csv,10.5258/SOTON/D2004
UiO66NH2@FFP_5cycle,532.639,5.08368,2_FFP_TGA.csv,10.5258/SOTON/D2004
UiO66NH2@FFP_5cycle,533.639,5.08757,2_FFP_TGA.csv,10.5258/SOTON/D2004
UiO66NH2@FFP_5cycle,534.639,5.08518,2_FFP_TGA.csv,10.5258/SOTON/D2004
UiO66NH2@FFP_5cycle,535.639,5.08675,2_FFP_TGA.csv,10.5258/SOTON/D2004
UiO66NH2@FFP_5cycle,536.639,5.08591,2_FFP_TGA.csv,10.5258/SOTON/D2004
UiO66NH2@FFP_5cycle,537.639,5.08509,2_FFP_TGA.csv,10.5258/SOTON/D2004
UiO66NH2@FFP_5cycle,538.639,5.08755,2_FFP_TGA.csv,10.5258/SOTON/D2004
UiO66NH2@FFP_5cycle,539.639,5.07922,2_FFP_TGA.csv,10.5258/SOTON/D2004
UiO66NH2@FFP_5cycle,540.639,5.09498,2_FFP_TGA.csv,10.5258/SOTON/D2004
UiO66NH2@FFP_5cycle,541.639,5.09495,2_FFP_TGA.csv,10.5258/SOTON/D2004
UiO66NH2@FFP_5cycle,542.639,5.091,2_FFP_TGA.csv,10.5258/SOTON/D2004
UiO66NH2@FFP_5cycle,543.639,5.08901,2_FFP_TGA.csv,10.5258/SOTON/D2004
UiO66NH2@FFP_5cycle,544.639,5.09262,2_FFP_TGA.csv,10.5258/SOTON/D2004
UiO66NH2@FFP_5cycle,545.639,5.09808,2_FFP_TGA.csv,10.5258/SOTON/D2004
UiO66NH2@FFP_5cycle,546.639,5.09913,2_FFP_TGA.csv,10.5258/SOTON/D2004
UiO66NH2@FFP_5cycle,547.639,5.09819,2_FFP_TGA.csv,10.5258/SOTON/D2004
UiO66NH2@FFP_5cycle,548.639,5.09665,2_FFP_TGA.csv,10.5258/SOTON/D2004
UiO66NH2@FFP_5cycle,549.639,5.09327,2_FFP_TGA.csv,10.5258/SOTON/D2004
UiO66NH2@FFP_5cycle,550.639,5.09226,2_FFP_TGA.csv,10.5258/SOTON/D2004
UiO66NH2@FFP_5cycle,551.639,5.09919,2_FFP_TGA.csv,10.5258/SOTON/D2004
UiO66NH2@FFP_5cycle,552.639,5.1009,2_FFP_TGA.csv,10.5258/SOTON/D2004
UiO66NH2@FFP_5cycle,553.639,5.09909,2_FFP_TGA.csv,10.5258/SOTON/D2004
UiO66NH2@FFP_5cycle,554.639,5.09493,2_FFP_TGA.csv,10.5258/SOTON/D2004
UiO66NH2@FFP_5cycle,555.639,5.09819,2_FFP_TGA.csv,10.5258/SOTON/D2004
UiO66NH2@FFP_5cycle,556.639,5.10313,2_FFP_TGA.csv,10.5258/SOTON/D2004
UiO66NH2@FFP_5cycle,557.639,5.10163,2_FFP_TGA.csv,10.5258/SOTON/D2004
UiO66NH2@FFP_5cycle,558.639,5.10138,2_FFP_TGA.csv,10.5258/SOTON/D2004
UiO66NH2@FFP_5cycle,559.639,5.10031,2_FFP_TGA.csv,10.5258/SOTON/D2004
UiO66NH2@FFP_5cycle,560.639,5.1074,2_FFP_TGA.csv,10.5258/SOTON/D2004
UiO66NH2@FFP_5cycle,561.639,5.11015,2_FFP_TGA.csv,10.5258/SOTON/D2004
UiO66NH2@FFP_5cycle,562.639,5.11294,2_FFP_TGA.csv,10.5258/SOTON/D2004
UiO66NH2@FFP_5cycle,563.639,5.10985,2_FFP_TGA.csv,10.5258/SOTON/D2004
UiO66NH2@FFP_5cycle,564.639,5.10934,2_FFP_TGA.csv,10.5258/SOTON/D2004
UiO66NH2@FFP_5cycle,565.639,5.10765,2_FFP_TGA.csv,10.5258/SOTON/D2004
UiO66NH2@FFP_5cycle,566.639,5.10821,2_FFP_TGA.csv,10.5258/SOTON/D2004
UiO66NH2@FFP_5cycle,567.639,5.11017,2_FFP_TGA.csv,10.5258/SOTON/D2004
UiO66NH2@FFP_5cycle,568.639,5.11077,2_FFP_TGA.csv,10.5258/SOTON/D2004
UiO66NH2@FFP_5cycle,569.639,5.10489,2_FFP_TGA.csv,10.5258/SOTON/D2004
UiO66NH2@FFP_5cycle,570.639,5.11148,2_FFP_TGA.csv,10.5258/SOTON/D2004
UiO66NH2@FFP_5cycle,571.639,5.12043,2_FFP_TGA.csv,10.5258/SOTON/D2004
UiO66NH2@FFP_5cycle,572.639,5.12516,2_FFP_TGA.csv,10.5258/SOTON/D2004
UiO66NH2@FFP_5cycle,573.639,5.12512,2_FFP_TGA.csv,10.5258/SOTON/D2004
UiO66NH2@FFP_5cycle,574.639,5.11953,2_FFP_TGA.csv,10.5258/SOTON/D2004
UiO66NH2@FFP_5cycle,575.639,5.1186,2_FFP_TGA.csv,10.5258/SOTON/D2004
UiO66NH2@FFP_5cycle,576.639,5.11774,2_FFP_TGA.csv,10.5258/SOTON/D2004
UiO66NH2@FFP_5cycle,577.639,5.12359,2_FFP_TGA.csv,10.5258/SOTON/D2004
UiO66NH2@FFP_5cycle,578.639,5.12108,2_FFP_TGA.csv,10.5258/SOTON/D2004
UiO66NH2@FFP_5cycle,579.639,5.12688,2_FFP_TGA.csv,10.5258/SOTON/D2004
UiO66NH2@FFP_5cycle,580.639,5.12682,2_FFP_TGA.csv,10.5258/SOTON/D2004
UiO66NH2@FFP_5cycle,581.639,5.12684,2_FFP_TGA.csv,10.5258/SOTON/D2004
UiO66NH2@FFP_5cycle,582.639,5.12031,2_FFP_TGA.csv,10.5258/SOTON/D2004
UiO66NH2@FFP_5cycle,583.639,5.12048,2_FFP_TGA.csv,10.5258/SOTON/D2004
UiO66NH2@FFP_5cycle,584.639,5.12276,2_FFP_TGA.csv,10.5258/SOTON/D2004
UiO66NH2@FFP_5cycle,585.639,5.12521,2_FFP_TGA.csv,10.5258/SOTON/D2004
UiO66NH2@FFP_5cycle,586.639,5.12613,2_FFP_TGA.csv,10.5258/SOTON/D2004
UiO66NH2@FFP_5cycle,587.639,5.12033,2_FFP_TGA.csv,10.5258/SOTON/D2004
UiO66NH2@FFP_5cycle,588.639,5.11209,2_FFP_TGA.csv,10.5258/SOTON/D2004
UiO66NH2@FFP_5cycle,589.639,5.13584,2_FFP_TGA.csv,10.5258/SOTON/D2004
UiO66NH2@FFP_5cycle,590.639,5.13909,2_FFP_TGA.csv,10.5258/SOTON/D2004
