Repository: alimardani76/tga-mof-analyzer

# TGA-MOF-Analyzer

Automated thermogravimetric analysis toolkit for metal–organic frameworks.

Validated on 14 TGA curves from open-access data (Crickmore & Bradshaw, DOI: 10.5258/SOTON/D2004).
Equations traceable to Abánades Lázaro (EJIC 2020), Shearer (Chem. Mater. 2016), Sannes (Chem. Mater. 2023).

---

## What It Computes

| Output | Method | Required Input |
|--------|--------|----------------|
| Decomposition temperature (T_onset) | Tangent intersection (ASTM E2550), threshold, DTG max | TGA data only |
| T_1, T_2, T_5, T_10 stability metrics | Linear interpolation from activated mass | TGA data only |
| Mass-loss events with 100% mass balance | Valley-to-valley DTG segmentation | TGA data only |
| Mass loss by temperature windows | Interpolated mass at window boundaries | TGA data only |
| Predicted oxide residue | Formula → metal → oxide lookup | TGA data + formula |
| Observed vs predicted residue comparison | Δ = observed − predicted | TGA data + formula |
| Molecular formula (linkers per FU) | R_exp = m(T_DH)/m_residue, q equation | TGA data + formula + T_DH |
| Composition sensitivity (q vs T_DH) | Sweep T_DH from 150–490°C | TGA data + formula |
| Missing linker defects | 5 compensator models (Shearer/Sannes) | Formula + Module 3 output |
| Composite MOF loading (wt%) | Residue ratio equation | TGA data + reference residues |
| Guest stoichiometry candidates | Brute-force enumeration with scoring | TGA data + framework mass |
| Uncertainty (σ) on all quantities | Analytical linear propagation (GUM) | TGA noise estimate |
| Publication-quality plots | TGA+DTG, event map, R_exp, sensitivity | TGA data |

---

### Minimal config (only file path required)

```json
{
  "case_id": "my_sample",
  "tga_csv": "data/sample.csv"
}
```

### Batch config (multiple samples)

```json
{
  "runs": [
    {
      "case_id": "sample_A",
      "tga_csv": "data/A.csv",
      "formula": "Zr6O4(OH)4(BDC)6",
      "atmosphere": "air"
    },
    {
      "case_id": "sample_B",
      "tga_csv": "data/B.csv",
      "atmosphere": "N2"
    }
  ]
}
```

## Output Files

For each analysis run, the tool produces:

| File                        | Contents                                                      |
| --------------------------- | ------------------------------------------------------------- |
| `{case_id}_result.json`     | All computed values in machine-readable JSON                  |
| `{case_id}_report.txt`      | Human-readable report with suggested publication wording      |
| `{case_id}_tga_dtg.png`     | TGA + DTG overlay plot                                        |
| `{case_id}_events.png`      | Color-coded mass-loss event map                               |
| `{case_id}_rexp.png`        | R\_exp(T) curve with plateau annotation (if formula provided) |
| `{case_id}_sensitivity.png` | q vs T\_DH sensitivity plot (if formula provided)             |

***

## File Descriptions

### Root files

**`app.py`** — Streamlit web interface. Handles file upload, sidebar inputs, analysis execution, plot rendering, and download buttons. All computation is delegated to `core/` and `modules/`. No analysis logic lives here.

**`tga_analyze.py`** — Command-line interface. Parses arguments (`--wizard`, `--example`, config path). Loads JSON config, validates inputs, calls analysis functions, saves JSON result and text report. Supports single and batch runs.

**`run_analysis.py`** — Development/validation script. Hardcoded analysis of all 14 cases from Crickmore & Bradshaw data. Runs all 5 modules, generates all plots, prints the full summary table. Not for end users.

**`README.md`** — This file.

**`TECHNICAL_GUIDE.md`** — Complete technical documentation. Physics, equations, architecture, assumptions, limitations, design choices, modification guide.

**`LICENSE`** — MIT License.

**`requirements.txt`** — Production dependencies. Used by Streamlit Cloud for deployment. Contains: numpy, scipy, matplotlib.

**`requirements-dev.txt`** — Development dependencies. Adds: pytest, streamlit.

**`setup.py`** — Package installer. Enables `pip install .` and `pip install -e .` for editable development. Defines the `tga-analyze` console script entry point.

**`.gitignore`** — Excludes `__pycache__/`, `output/`, `*.png`, `venv/`, `.pytest_cache/`, IDE files, and user-specific config files from version control.

### `cases/` — Validation data (not in public repo)

14 directories, each containing one TGA CSV file from Crickmore & Bradshaw (DOI: 10.5258/SOTON/D2004). Cases 01–03 and 09: pure UiO-66-NH2 powders from different synthesis batches. Cases 04–08: UiO-66-NH2\@FFP composites at 5/10/15/20 synthesis cycles plus NH3+ variant. Cases 10–11: UiO-66-NH2\@alginate composites. Cases 12–14: Zn-based MOFs with unknown formulas.

### `blank_controls/` — Blank data (not in public repo)

Two directories: FFP blank (residue = −0.79%, treated as 0%) and Ca-alginate blank (residue = 8.89%). Used as reference for composite loading calculations.

File: cases/case_07_UiO66NH2_FFP_20cycle/tga_curve_raw_extracted_from_source.csv
sample_name,temperature_C,mass_percent,source_file,source_dataset_doi
UiO66NH2@FFP_20cycle,25.302,100.0,2_FFP_TGA.csv,10.5258/SOTON/D2004
UiO66NH2@FFP_20cycle,26.302,98.79965,2_FFP_TGA.csv,10.5258/SOTON/D2004
UiO66NH2@FFP_20cycle,27.302,98.58441,2_FFP_TGA.csv,10.5258/SOTON/D2004
UiO66NH2@FFP_20cycle,28.302,98.51168,2_FFP_TGA.csv,10.5258/SOTON/D2004
UiO66NH2@FFP_20cycle,29.302,98.45246,2_FFP_TGA.csv,10.5258/SOTON/D2004
UiO66NH2@FFP_20cycle,30.302,98.39447,2_FFP_TGA.csv,10.5258/SOTON/D2004
UiO66NH2@FFP_20cycle,31.302,98.33035,2_FFP_TGA.csv,10.5258/SOTON/D2004
UiO66NH2@FFP_20cycle,32.302,98.266,2_FFP_TGA.csv,10.5258/SOTON/D2004
UiO66NH2@FFP_20cycle,33.302,98.19767,2_FFP_TGA.csv,10.5258/SOTON/D2004
UiO66NH2@FFP_20cycle,34.302,98.12615,2_FFP_TGA.csv,10.5258/SOTON/D2004
UiO66NH2@FFP_20cycle,35.302,98.052,2_FFP_TGA.csv,10.5258/SOTON/D2004
UiO66NH2@FFP_20cycle,36.302,97.97915,2_FFP_TGA.csv,10.5258/SOTON/D2004
UiO66NH2@FFP_20cycle,37.302,97.8954,2_FFP_TGA.csv,10.5258/SOTON/D2004
UiO66NH2@FFP_20cycle,38.302,97.80185,2_FFP_TGA.csv,10.5258/SOTON/D2004
UiO66NH2@FFP_20cycle,39.302,97.70624,2_FFP_TGA.csv,10.5258/SOTON/D2004
UiO66NH2@FFP_20cycle,40.302,97.60456,2_FFP_TGA.csv,10.5258/SOTON/D2004
UiO66NH2@FFP_20cycle,41.302,97.49293,2_FFP_TGA.csv,10.5258/SOTON/D2004
UiO66NH2@FFP_20cycle,42.302,97.30753,2_FFP_TGA.csv,10.5258/SOTON/D2004
UiO66NH2@FFP_20cycle,43.302,97.20986,2_FFP_TGA.csv,10.5258/SOTON/D2004
UiO66NH2@FFP_20cycle,44.302,97.09143,2_FFP_TGA.csv,10.5258/SOTON/D2004
UiO66NH2@FFP_20cycle,45.302,96.89803,2_FFP_TGA.csv,10.5258/SOTON/D2004
UiO66NH2@FFP_20cycle,46.302,96.6694,2_FFP_TGA.csv,10.5258/SOTON/D2004
UiO66NH2@FFP_20cycle,47.302,96.52953,2_FFP_TGA.csv,10.5258/SOTON/D2004
UiO66NH2@FFP_20cycle,48.302,96.32485,2_FFP_TGA.csv,10.5258/SOTON/D2004
UiO66NH2@FFP_20cycle,49.302,96.03523,2_FFP_TGA.csv,10.5258/SOTON/D2004
UiO66NH2@FFP_20cycle,50.302,95.77603,2_FFP_TGA.csv,10.5258/SOTON/D2004
UiO66NH2@FFP_20cycle,51.302,95.5175,2_FFP_TGA.csv,10.5258/SOTON/D2004
UiO66NH2@FFP_20cycle,52.302,95.25065,2_FFP_TGA.csv,10.5258/SOTON/D2004
UiO66NH2@FFP_20cycle,53.302,94.96499,2_FFP_TGA.csv,10.5258/SOTON/D2004
UiO66NH2@FFP_20cycle,54.302,94.68926,2_FFP_TGA.csv,10.5258/SOTON/D2004
UiO66NH2@FFP_20cycle,55.302,94.40793,2_FFP_TGA.csv,10.5258/SOTON/D2004
UiO66NH2@FFP_20cycle,56.302,94.13623,2_FFP_TGA.csv,10.5258/SOTON/D2004
UiO66NH2@FFP_20cycle,57.302,93.87597,2_FFP_TGA.csv,10.5258/SOTON/D2004
UiO66NH2@FFP_20cycle,58.302,93.60846,2_FFP_TGA.csv,10.5258/SOTON/D2004
UiO66NH2@FFP_20cycle,59.302,93.34883,2_FFP_TGA.csv,10.5258/SOTON/D2004
UiO66NH2@FFP_20cycle,60.302,93.09745,2_FFP_TGA.csv,10.5258/SOTON/D2004
UiO66NH2@FFP_20cycle,61.302,92.8583,2_FFP_TGA.csv,10.5258/SOTON/D2004
UiO66NH2@FFP_20cycle,62.302,92.62659,2_FFP_TGA.csv,10.5258/SOTON/D2004
UiO66NH2@FFP_20cycle,63.302,92.38654,2_FFP_TGA.csv,10.5258/SOTON/D2004
UiO66NH2@FFP_20cycle,64.302,92.1627,2_FFP_TGA.csv,10.5258/SOTON/D2004
UiO66NH2@FFP_20cycle,65.302,91.93577,2_FFP_TGA.csv,10.5258/SOTON/D2004
UiO66NH2@FFP_20cycle,66.302,91.70921,2_FFP_TGA.csv,10.5258/SOTON/D2004
UiO66NH2@FFP_20cycle,67.302,91.48965,2_FFP_TGA.csv,10.5258/SOTON/D2004
UiO66NH2@FFP_20cycle,68.302,91.27525,2_FFP_TGA.csv,10.5258/SOTON/D2004
UiO66NH2@FFP_20cycle,69.302,91.07235,2_FFP_TGA.csv,10.5258/SOTON/D2004
UiO66NH2@FFP_20cycle,70.302,90.8544,2_FFP_TGA.csv,10.5258/SOTON/D2004
UiO66NH2@FFP_20cycle,71.302,90.70845,2_FFP_TGA.csv,10.5258/SOTON/D2004
UiO66NH2@FFP_20cycle,72.302,90.45305,2_FFP_TGA.csv,10.5258/SOTON/D2004
UiO66NH2@FFP_20cycle,73.302,90.30509,2_FFP_TGA.csv,10.5258/SOTON/D2004
UiO66NH2@FFP_20cycle,74.302,90.05415,2_FFP_TGA.csv,10.5258/SOTON/D2004
UiO66NH2@FFP_20cycle,75.302,89.915,2_FFP_TGA.csv,10.5258/SOTON/D2004
UiO66NH2@FFP_20cycle,76.302,89.75512,2_FFP_TGA.csv,10.5258/SOTON/D2004
UiO66NH2@FFP_20cycle,77.302,89.55494,2_FFP_TGA.csv,10.5258/SOTON/D2004
UiO66NH2@FFP_20cycle,78.302,89.41381,2_FFP_TGA.csv,10.5258/SOTON/D2004
UiO66NH2@FFP_20cycle,79.302,89.25593,2_FFP_TGA.csv,10.5258/SOTON/D2004
UiO66NH2@FFP_20cycle,80.302,89.09679,2_FFP_TGA.csv,10.5258/SOTON/D2004
UiO66NH2@FFP_20cycle,81.302,88.94122,2_FFP_TGA.csv,10.5258/SOTON/D2004
UiO66NH2@FFP_20cycle,82.302,88.794,2_FFP_TGA.csv,10.5258/SOTON/D2004
UiO66NH2@FFP_20cycle,83.302,88.66183,2_FFP_TGA.csv,10.5258/SOTON/D2004
UiO66NH2@FFP_20cycle,84.302,88.53597,2_FFP_TGA.csv,10.5258/SOTON/D2004
UiO66NH2@FFP_20cycle,85.302,88.41711,2_FFP_TGA.csv,10.5258/SOTON/D2004
UiO66NH2@FFP_20cycle,86.302,88.30461,2_FFP_TGA.csv,10.5258/SOTON/D2004
UiO66NH2@FFP_20cycle,87.302,88.20524,2_FFP_TGA.csv,10.5258/SOTON/D2004
UiO66NH2@FFP_20cycle,88.302,88.10963,2_FFP_TGA.csv,10.5258/SOTON/D2004
UiO66NH2@FFP_20cycle,89.302,88.02068,2_FFP_TGA.csv,10.5258/SOTON/D2004
UiO66NH2@FFP_20cycle,90.302,87.93593,2_FFP_TGA.csv,10.5258/SOTON/D2004
UiO66NH2@FFP_20cycle,91.302,87.85751,2_FFP_TGA.csv,10.5258/SOTON/D2004
UiO66NH2@FFP_20cycle,92.302,87.78395,2_FFP_TGA.csv,10.5258/SOTON/D2004
UiO66NH2@FFP_20cycle,93.302,87.72314,2_FFP_TGA.csv,10.5258/SOTON/D2004
UiO66NH2@FFP_20cycle,94.302,87.65984,2_FFP_TGA.csv,10.5258/SOTON/D2004
UiO66NH2@FFP_20cycle,95.302,87.6024,2_FFP_TGA.csv,10.5258/SOTON/D2004
UiO66NH2@FFP_20cycle,96.302,87.54891,2_FFP_TGA.csv,10.5258/SOTON/D2004
UiO66NH2@FFP_20cycle,97.302,87.50173,2_FFP_TGA.csv,10.5258/SOTON/D2004
UiO66NH2@FFP_20cycle,98.302,87.45462,2_FFP_TGA.csv,10.5258/SOTON/D2004
UiO66NH2@FFP_20cycle,99.302,87.41252,2_FFP_TGA.csv,10.5258/SOTON/D2004
UiO66NH2@FFP_20cycle,100.302,87.36624,2_FFP_TGA.csv,10.5258/SOTON/D2004
UiO66NH2@FFP_20cycle,101.302,87.33212,2_FFP_TGA.csv,10.5258/SOTON/D2004
UiO66NH2@FFP_20cycle,102.302,87.29021,2_FFP_TGA.csv,10.5258/SOTON/D2004
UiO66NH2@FFP_20cycle,103.302,87.25658,2_FFP_TGA.csv,10.5258/SOTON/D2004
UiO66NH2@FFP_20cycle,104.302,87.22396,2_FFP_TGA.csv,10.5258/SOTON/D2004
UiO66NH2@FFP_20cycle,105.302,87.18862,2_FFP_TGA.csv,10.5258/SOTON/D2004
UiO66NH2@FFP_20cycle,106.302,87.15431,2_FFP_TGA.csv,10.5258/SOTON/D2004
UiO66NH2@FFP_20cycle,107.302,87.12081,2_FFP_TGA.csv,10.5258/SOTON/D2004
UiO66NH2@FFP_20cycle,108.302,87.09212,2_FFP_TGA.csv,10.5258/SOTON/D2004
UiO66NH2@FFP_20cycle,109.302,87.0727,2_FFP_TGA.csv,10.5258/SOTON/D2004
UiO66NH2@FFP_20cycle,110.302,87.04608,2_FFP_TGA.csv,10.5258/SOTON/D2004
UiO66NH2@FFP_20cycle,111.302,87.01406,2_FFP_TGA.csv,10.5258/SOTON/D2004
UiO66NH2@FFP_20cycle,112.302,86.98882,2_FFP_TGA.csv,10.5258/SOTON/D2004
UiO66NH2@FFP_20cycle,113.302,86.96928,2_FFP_TGA.csv,10.5258/SOTON/D2004
UiO66NH2@FFP_20cycle,114.302,86.94739,2_FFP_TGA.csv,10.5258/SOTON/D2004
UiO66NH2@FFP_20cycle,115.302,86.92653,2_FFP_TGA.csv,10.5258/SOTON/D2004
UiO66NH2@FFP_20cycle,116.302,86.90487,2_FFP_TGA.csv,10.5258/SOTON/D2004
UiO66NH2@FFP_20cycle,117.302,86.88542,2_FFP_TGA.csv,10.5258/SOTON/D2004
UiO66NH2@FFP_20cycle,118.302,86.87265,2_FFP_TGA.csv,10.5258/SOTON/D2004
UiO66NH2@FFP_20cycle,119.302,86.86028,2_FFP_TGA.csv,10.5258/SOTON/D2004
UiO66NH2@FFP_20cycle,120.302,86.8427,2_FFP_TGA.csv,10.5258/SOTON/D2004
UiO66NH2@FFP_20cycle,121.302,86.81984,2_FFP_TGA.csv,10.5258/SOTON/D2004
UiO66NH2@FFP_20cycle,122.302,86.80049,2_FFP_TGA.csv,10.5258/SOTON/D2004
UiO66NH2@FFP_20cycle,123.302,86.79155,2_FFP_TGA.csv,10.5258/SOTON/D2004
UiO66NH2@FFP_20cycle,124.302,86.78173,2_FFP_TGA.csv,10.5258/SOTON/D2004
UiO66NH2@FFP_20cycle,125.302,86.76942,2_FFP_TGA.csv,10.5258/SOTON/D2004
UiO66NH2@FFP_20cycle,126.302,86.75806,2_FFP_TGA.csv,10.5258/SOTON/D2004
UiO66NH2@FFP_20cycle,127.302,86.74643,2_FFP_TGA.csv,10.5258/SOTON/D2004
UiO66NH2@FFP_20cycle,128.302,86.73834,2_FFP_TGA.csv,10.5258/SOTON/D2004
UiO66NH2@FFP_20cycle,129.302,86.72868,2_FFP_TGA.csv,10.5258/SOTON/D2004
UiO66NH2@FFP_20cycle,130.302,86.71843,2_FFP_TGA.csv,10.5258/SOTON/D2004
UiO66NH2@FFP_20cycle,131.302,86.71088,2_FFP_TGA.csv,10.5258/SOTON/D2004
UiO66NH2@FFP_20cycle,132.302,86.70545,2_FFP_TGA.csv,10.5258/SOTON/D2004
UiO66NH2@FFP_20cycle,133.302,86.69666,2_FFP_TGA.csv,10.5258/SOTON/D2004
UiO66NH2@FFP_20cycle,134.302,86.68743,2_FFP_TGA.csv,10.5258/SOTON/D2004
UiO66NH2@FFP_20cycle,135.302,86.67579,2_FFP_TGA.csv,10.5258/SOTON/D2004
UiO66NH2@FFP_20cycle,136.302,86.67062,2_FFP_TGA.csv,10.5258/SOTON/D2004
UiO66NH2@FFP_20cycle,137.302,86.66187,2_FFP_TGA.csv,10.5258/SOTON/D2004
UiO66NH2@FFP_20cycle,138.302,86.65443,2_FFP_TGA.csv,10.5258/SOTON/D2004
UiO66NH2@FFP_20cycle,139.302,86.64966,2_FFP_TGA.csv,10.5258/SOTON/D2004
UiO66NH2@FFP_20cycle,140.302,86.63619,2_FFP_TGA.csv,10.5258/SOTON/D2004
UiO66NH2@FFP_20cycle,141.302,86.62902,2_FFP_TGA.csv,10.5258/SOTON/D2004
UiO66NH2@FFP_20cycle,142.302,86.63477,2_FFP_TGA.csv,10.5258/SOTON/D2004
UiO66NH2@FFP_20cycle,143.302,86.62579,2_FFP_TGA.csv,10.5258/SOTON/D2004
UiO66NH2@FFP_20cycle,144.302,86.61974,2_FFP_TGA.csv,10.5258/SOTON/D2004
UiO66NH2@FFP_20cycle,145.302,86.60991,2_FFP_TGA.csv,10.5258/SOTON/D2004
UiO66NH2@FFP_20cycle,146.302,86.59972,2_FFP_TGA.csv,10.5258/SOTON/D2004
UiO66NH2@FFP_20cycle,147.302,86.59076,2_FFP_TGA.csv,10.5258/SOTON/D2004
UiO66NH2@FFP_20cycle,148.302,86.58157,2_FFP_TGA.csv,10.5258/SOTON/D2004
UiO66NH2@FFP_20cycle,149.302,86.57693,2_FFP_TGA.csv,10.5258/SOTON/D2004
UiO66NH2@FFP_20cycle,150.302,86.57074,2_FFP_TGA.csv,10.5258/SOTON/D2004
UiO66NH2@FFP_20cycle,151.302,86.56622,2_FFP_TGA.csv,10.5258/SOTON/D2004
UiO66NH2@FFP_20cycle,152.302,86.55902,2_FFP_TGA.csv,10.5258/SOTON/D2004
UiO66NH2@FFP_20cycle,153.302,86.55192,2_FFP_TGA.csv,10.5258/SOTON/D2004
UiO66NH2@FFP_20cycle,154.302,86.5437,2_FFP_TGA.csv,10.5258/SOTON/D2004
UiO66NH2@FFP_20cycle,155.302,86.53425,2_FFP_TGA.csv,10.5258/SOTON/D2004
UiO66NH2@FFP_20cycle,156.302,86.52582,2_FFP_TGA.csv,10.5258/SOTON/D2004
UiO66NH2@FFP_20cycle,157.302,86.5132,2_FFP_TGA.csv,10.5258/SOTON/D2004
UiO66NH2@FFP_20cycle,158.302,86.50327,2_FFP_TGA.csv,10.5258/SOTON/D2004
UiO66NH2@FFP_20cycle,159.302,86.49467,2_FFP_TGA.csv,10.5258/SOTON/D2004
UiO66NH2@FFP_20cycle,160.302,86.48562,2_FFP_TGA.csv,10.5258/SOTON/D2004
UiO66NH2@FFP_20cycle,161.302,86.47374,2_FFP_TGA.csv,10.5258/SOTON/D2004
UiO66NH2@FFP_20cycle,162.302,86.46191,2_FFP_TGA.csv,10.5258/SOTON/D2004
UiO66NH2@FFP_20cycle,163.302,86.45224,2_FFP_TGA.csv,10.5258/SOTON/D2004
UiO66NH2@FFP_20cycle,164.302,86.44196,2_FFP_TGA.csv,10.5258/SOTON/D2004
UiO66NH2@FFP_20cycle,165.302,86.42993,2_FFP_TGA.csv,10.5258/SOTON/D2004
UiO66NH2@FFP_20cycle,166.302,86.41856,2_FFP_TGA.csv,10.5258/SOTON/D2004
UiO66NH2@FFP_20cycle,167.302,86.40796,2_FFP_TGA.csv,10.5258/SOTON/D2004
UiO66NH2@FFP_20cycle,168.302,86.39472,2_FFP_TGA.csv,10.5258/SOTON/D2004
UiO66NH2@FFP_20cycle,169.302,86.38149,2_FFP_TGA.csv,10.5258/SOTON/D2004
UiO66NH2@FFP_20cycle,170.302,86.36869,2_FFP_TGA.csv,10.5258/SOTON/D2004
UiO66NH2@FFP_20cycle,171.302,86.35366,2_FFP_TGA.csv,10.5258/SOTON/D2004
UiO66NH2@FFP_20cycle,172.302,86.34152,2_FFP_TGA.csv,10.5258/SOTON/D2004
UiO66NH2@FFP_20cycle,173.302,86.32901,2_FFP_TGA.csv,10.5258/SOTON/D2004
UiO66NH2@FFP_20cycle,174.302,86.31558,2_FFP_TGA.csv,10.5258/SOTON/D2004
UiO66NH2@FFP_20cycle,175.302,86.3002,2_FFP_TGA.csv,10.5258/SOTON/D2004
UiO66NH2@FFP_20cycle,176.302,86.28591,2_FFP_TGA.csv,10.5258/SOTON/D2004
UiO66NH2@FFP_20cycle,177.302,86.26773,2_FFP_TGA.csv,10.5258/SOTON/D2004
UiO66NH2@FFP_20cycle,178.302,86.24722,2_FFP_TGA.csv,10.5258/SOTON/D2004
UiO66NH2@FFP_20cycle,179.302,86.23102,2_FFP_TGA.csv,10.5258/SOTON/D2004
UiO66NH2@FFP_20cycle,180.302,86.2139,2_FFP_TGA.csv,10.5258/SOTON/D2004
UiO66NH2@FFP_20cycle,181.302,86.19466,2_FFP_TGA.csv,10.5258/SOTON/D2004
UiO66NH2@FFP_20cycle,182.302,86.18154,2_FFP_TGA.csv,10.5258/SOTON/D2004
UiO66NH2@FFP_20cycle,183.302,86.16721,2_FFP_TGA.csv,10.5258/SOTON/D2004
UiO66NH2@FFP_20cycle,184.302,86.14912,2_FFP_TGA.csv,10.5258/SOTON/D2004
UiO66NH2@FFP_20cycle,185.302,86.13089,2_FFP_TGA.csv,10.5258/SOTON/D2004
UiO66NH2@FFP_20cycle,186.302,86.11454,2_FFP_TGA.csv,10.5258/SOTON/D2004
UiO66NH2@FFP_20cycle,187.302,86.08761,2_FFP_TGA.csv,10.5258/SOTON/D2004
UiO66NH2@FFP_20cycle,188.302,86.06233,2_FFP_TGA.csv,10.5258/SOTON/D2004
UiO66NH2@FFP_20cycle,189.302,86.04083,2_FFP_TGA.csv,10.5258/SOTON/D2004
UiO66NH2@FFP_20cycle,190.302,86.02787,2_FFP_TGA.csv,10.5258/SOTON/D2004
UiO66NH2@FFP_20cycle,191.302,86.01174,2_FFP_TGA.csv,10.5258/SOTON/D2004
UiO66NH2@FFP_20cycle,192.302,85.99093,2_FFP_TGA.csv,10.5258/SOTON/D2004
UiO66NH2@FFP_20cycle,193.302,85.96545,2_FFP_TGA.csv,10.5258/SOTON/D2004
UiO66NH2@FFP_20cycle,194.302,85.93738,2_FFP_TGA.csv,10.5258/SOTON/D2004
UiO66NH2@FFP_20cycle,195.302,85.91579,2_FFP_TGA.csv,10.5258/SOTON/D2004
UiO66NH2@FFP_20cycle,196.302,85.89473,2_FFP_TGA.csv,10.5258/SOTON/D2004
UiO66NH2@FFP_20cycle,197.302,85.8734,2_FFP_TGA.csv,10.5258/SOTON/D2004
UiO66NH2@FFP_20cycle,198.302,85.85213,2_FFP_TGA.csv,10.5258/SOTON/D2004
UiO66NH2@FFP_20cycle,199.302,85.83257,2_FFP_TGA.csv,10.5258/SOTON/D2004
UiO66NH2@FFP_20cycle,200.302,85.80395,2_FFP_TGA.csv,10.5258/SOTON/D2004
UiO66NH2@FFP_20cycle,201.302,85.78018,2_FFP_TGA.csv,10.5258/SOTON/D2004
UiO66NH2@FFP_20cycle,202.302,85.76248,2_FFP_TGA.csv,10.5258/SOTON/D2004
UiO66NH2@FFP_20cycle,203.302,85.74098,2_FFP_TGA.csv,10.5258/SOTON/D2004
UiO66NH2@FFP_20cycle,204.302,85.72274,2_FFP_TGA.csv,10.5258/SOTON/D2004
UiO66NH2@FFP_20cycle,205.302,85.69645,2_FFP_TGA.csv,10.5258/SOTON/D2004
UiO66NH2@FFP_20cycle,206.302,85.66867,2_FFP_TGA.csv,10.5258/SOTON/D2004
UiO66NH2@FFP_20cycle,207.302,85.63445,2_FFP_TGA.csv,10.5258/SOTON/D2004
UiO66NH2@FFP_20cycle,208.302,85.61839,2_FFP_TGA.csv,10.5258/SOTON/D2004
UiO66NH2@FFP_20cycle,209.302,85.59754,2_FFP_TGA.csv,10.5258/SOTON/D2004
UiO66NH2@FFP_20cycle,210.302,85.57037,2_FFP_TGA.csv,10.5258/SOTON/D2004
UiO66NH2@FFP_20cycle,211.302,85.54111,2_FFP_TGA.csv,10.5258/SOTON/D2004
UiO66NH2@FFP_20cycle,212.302,85.51255,2_FFP_TGA.csv,10.5258/SOTON/D2004
UiO66NH2@FFP_20cycle,213.302,85.48469,2_FFP_TGA.csv,10.5258/SOTON/D2004
UiO66NH2@FFP_20cycle,214.302,85.45469,2_FFP_TGA.csv,10.5258/SOTON/D2004
UiO66NH2@FFP_20cycle,215.302,85.43456,2_FFP_TGA.csv,10.5258/SOTON/D2004
UiO66NH2@FFP_20cycle,216.302,85.41004,2_FFP_TGA.csv,10.5258/SOTON/D2004
UiO66NH2@FFP_20cycle,217.302,85.38072,2_FFP_TGA.csv,10.5258/SOTON/D2004
UiO66NH2@FFP_20cycle,218.302,85.35284,2_FFP_TGA.csv,10.5258/SOTON/D2004
UiO66NH2@FFP_20cycle,219.302,85.32842,2_FFP_TGA.csv,10.5258/SOTON/D2004
UiO66NH2@FFP_20cycle,220.302,85.30056,2_FFP_TGA.csv,10.5258/SOTON/D2004
UiO66NH2@FFP_20cycle,221.302,85.2705,2_FFP_TGA.csv,10.5258/SOTON/D2004
UiO66NH2@FFP_20cycle,222.302,85.24335,2_FFP_TGA.csv,10.5258/SOTON/D2004
UiO66NH2@FFP_20cycle,223.302,85.21546,2_FFP_TGA.csv,10.5258/SOTON/D2004
UiO66NH2@FFP_20cycle,224.302,85.18264,2_FFP_TGA.csv,10.5258/SOTON/D2004
UiO66NH2@FFP_20cycle,225.302,85.14847,2_FFP_TGA.csv,10.5258/SOTON/D2004
UiO66NH2@FFP_20cycle,226.302,85.11297,2_FFP_TGA.csv,10.5258/SOTON/D2004
UiO66NH2@FFP_20cycle,227.302,85.07963,2_FFP_TGA.csv,10.5258/SOTON/D2004
UiO66NH2@FFP_20cycle,228.302,85.044,2_FFP_TGA.csv,10.5258/SOTON/D2004
UiO66NH2@FFP_20cycle,229.302,85.01689,2_FFP_TGA.csv,10.5258/SOTON/D2004
UiO66NH2@FFP_20cycle,230.302,84.97857,2_FFP_TGA.csv,10.5258/SOTON/D2004
UiO66NH2@FFP_20cycle,231.302,84.93887,2_FFP_TGA.csv,10.5258/SOTON/D2004
UiO66NH2@FFP_20cycle,232.302,84.89543,2_FFP_TGA.csv,10.5258/SOTON/D2004
UiO66NH2@FFP_20cycle,233.302,84.86414,2_FFP_TGA.csv,10.5258/SOTON/D2004
UiO66NH2@FFP_20cycle,234.302,84.82221,2_FFP_TGA.csv,10.5258/SOTON/D2004
UiO66NH2@FFP_20cycle,235.302,84.76796,2_FFP_TGA.csv,10.5258/SOTON/D2004
UiO66NH2@FFP_20cycle,236.302,84.72618,2_FFP_TGA.csv,10.5258/SOTON/D2004
UiO66NH2@FFP_20cycle,237.302,84.68026,2_FFP_TGA.csv,10.5258/SOTON/D2004
UiO66NH2@FFP_20cycle,238.302,84.63454,2_FFP_TGA.csv,10.5258/SOTON/D2004
UiO66NH2@FFP_20cycle,239.302,84.58156,2_FFP_TGA.csv,10.5258/SOTON/D2004
UiO66NH2@FFP_20cycle,240.302,84.52418,2_FFP_TGA.csv,10.5258/SOTON/D2004
UiO66NH2@FFP_20cycle,241.302,84.46886,2_FFP_TGA.csv,10.5258/SOTON/D2004
UiO66NH2@FFP_20cycle,242.302,84.41104,2_FFP_TGA.csv,10.5258/SOTON/D2004
UiO66NH2@FFP_20cycle,243.302,84.35068,2_FFP_TGA.csv,10.5258/SOTON/D2004
UiO66NH2@FFP_20cycle,244.302,84.286,2_FFP_TGA.csv,10.5258/SOTON/D2004
UiO66NH2@FFP_20cycle,245.302,84.21816,2_FFP_TGA.csv,10.5258/SOTON/D2004
UiO66NH2@FFP_20cycle,246.302,84.14901,2_FFP_TGA.csv,10.5258/SOTON/D2004
UiO66NH2@FFP_20cycle,247.302,84.08196,2_FFP_TGA.csv,10.5258/SOTON/D2004
UiO66NH2@FFP_20cycle,248.302,84.00541,2_FFP_TGA.csv,10.5258/SOTON/D2004
UiO66NH2@FFP_20cycle,249.302,83.92741,2_FFP_TGA.csv,10.5258/SOTON/D2004
UiO66NH2@FFP_20cycle,250.302,83.84768,2_FFP_TGA.csv,10.5258/SOTON/D2004
UiO66NH2@FFP_20cycle,251.302,83.76399,2_FFP_TGA.csv,10.5258/SOTON/D2004
UiO66NH2@FFP_20cycle,252.302,83.67429,2_FFP_TGA.csv,10.5258/SOTON/D2004
UiO66NH2@FFP_20cycle,253.302,83.58414,2_FFP_TGA.csv,10.5258/SOTON/D2004
UiO66NH2@FFP_20cycle,254.302,83.49007,2_FFP_TGA.csv,10.5258/SOTON/D2004
UiO66NH2@FFP_20cycle,255.302,83.39273,2_FFP_TGA.csv,10.5258/SOTON/D2004
UiO66NH2@FFP_20cycle,256.302,83.28831,2_FFP_TGA.csv,10.5258/SOTON/D2004
UiO66NH2@FFP_20cycle,257.302,83.18868,2_FFP_TGA.csv,10.5258/SOTON/D2004
UiO66NH2@FFP_20cycle,258.302,83.08202,2_FFP_TGA.csv,10.5258/SOTON/D2004
UiO66NH2@FFP_20cycle,259.302,82.97001,2_FFP_TGA.csv,10.5258/SOTON/D2004
UiO66NH2@FFP_20cycle,260.302,82.85725,2_FFP_TGA.csv,10.5258/SOTON/D2004
UiO66NH2@FFP_20cycle,261.302,82.73285,2_FFP_TGA.csv,10.5258/SOTON/D2004
UiO66NH2@FFP_20cycle,262.302,82.6076,2_FFP_TGA.csv,10.5258/SOTON/D2004
UiO66NH2@FFP_20cycle,263.302,82.47722,2_FFP_TGA.csv,10.5258/SOTON/D2004
UiO66NH2@FFP_20cycle,264.302,82.34308,2_FFP_TGA.csv,10.5258/SOTON/D2004
UiO66NH2@FFP_20cycle,265.302,82.20375,2_FFP_TGA.csv,10.5258/SOTON/D2004
UiO66NH2@FFP_20cycle,266.302,82.05729,2_FFP_TGA.csv,10.5258/SOTON/D2004
UiO66NH2@FFP_20cycle,267.302,81.9075,2_FFP_TGA.csv,10.5258/SOTON/D2004
UiO66NH2@FFP_20cycle,268.302,81.75615,2_FFP_TGA.csv,10.5258/SOTON/D2004
UiO66NH2@FFP_20cycle,269.302,81.59423,2_FFP_TGA.csv,10.5258/SOTON/D2004
UiO66NH2@FFP_20cycle,270.302,81.42959,2_FFP_TGA.csv,10.5258/SOTON/D2004
UiO66NH2@FFP_20cycle,271.302,81.16089,2_FFP_TGA.csv,10.5258/SOTON/D2004
UiO66NH2@FFP_20cycle,272.302,81.02453,2_FFP_TGA.csv,10.5258/SOTON/D2004
UiO66NH2@FFP_20cycle,273.302,80.77545,2_FFP_TGA.csv,10.5258/SOTON/D2004
UiO66NH2@FFP_20cycle,274.302,80.63784,2_FFP_TGA.csv,10.5258/SOTON/D2004
UiO66NH2@FFP_20cycle,275.302,80.39261,2_FFP_TGA.csv,10.5258/SOTON/D2004
UiO66NH2@FFP_20cycle,276.302,80.18116,2_FFP_TGA.csv,10.5258/SOTON/D2004
UiO66NH2@FFP_20cycle,277.302,79.93416,2_FFP_TGA.csv,10.5258/SOTON/D2004
UiO66NH2@FFP_20cycle,278.302,79.69897,2_FFP_TGA.csv,10.5258/SOTON/D2004
UiO66NH2@FFP_20cycle,279.302,79.45798,2_FFP_TGA.csv,10.5258/SOTON/D2004
UiO66NH2@FFP_20cycle,280.302,79.19277,2_FFP_TGA.csv,10.5258/SOTON/D2004
UiO66NH2@FFP_20cycle,281.302,78.94006,2_FFP_TGA.csv,10.5258/SOTON/D2004
UiO66NH2@FFP_20cycle,282.302,78.66576,2_FFP_TGA.csv,10.5258/SOTON/D2004
UiO66NH2@FFP_20cycle,283.302,78.38137,2_FFP_TGA.csv,10.5258/SOTON/D2004
UiO66NH2@FFP_20cycle,284.302,78.08581,2_FFP_TGA.csv,10.5258/SOTON/D2004
UiO66NH2@FFP_20cycle,285.302,77.7783,2_FFP_TGA.csv,10.5258/SOTON/D2004
UiO66NH2@FFP_20cycle,286.302,77.45223,2_FFP_TGA.csv,10.5258/SOTON/D2004
UiO66NH2@FFP_20cycle,287.302,77.1198,2_FFP_TGA.csv,10.5258/SOTON/D2004
UiO66NH2@FFP_20cycle,288.302,76.76759,2_FFP_TGA.csv,10.5258/SOTON/D2004
UiO66NH2@FFP_20cycle,289.302,76.40062,2_FFP_TGA.csv,10.5258/SOTON/D2004
UiO66NH2@FFP_20cycle,290.302,76.02203,2_FFP_TGA.csv,10.5258/SOTON/D2004
UiO66NH2@FFP_20cycle,291.302,75.63401,2_FFP_TGA.csv,10.5258/SOTON/D2004
UiO66NH2@FFP_20cycle,292.302,75.22732,2_FFP_TGA.csv,10.5258/SOTON/D2004
UiO66NH2@FFP_20cycle,293.302,74.79427,2_FFP_TGA.csv,10.5258/SOTON/D2004
UiO66NH2@FFP_20cycle,294.302,74.35323,2_FFP_TGA.csv,10.5258/SOTON/D2004
UiO66NH2@FFP_20cycle,295.302,73.88917,2_FFP_TGA.csv,10.5258/SOTON/D2004
UiO66NH2@FFP_20cycle,296.302,73.41311,2_FFP_TGA.csv,10.5258/SOTON/D2004
UiO66NH2@FFP_20cycle,297.302,72.91684,2_FFP_TGA.csv,10.5258/SOTON/D2004
UiO66NH2@FFP_20cycle,298.302,72.40915,2_FFP_TGA.csv,10.5258/SOTON/D2004
UiO66NH2@FFP_20cycle,299.302,71.88141,2_FFP_TGA.csv,10.5258/SOTON/D2004
UiO66NH2@FFP_20cycle,300.302,71.33717,2_FFP_TGA.csv,10.5258/SOTON/D2004
UiO66NH2@FFP_20cycle,301.302,70.77897,2_FFP_TGA.csv,10.5258/SOTON/D2004
UiO66NH2@FFP_20cycle,302.302,70.19929,2_FFP_TGA.csv,10.5258/SOTON/D2004
UiO66NH2@FFP_20cycle,303.302,69.59912,2_FFP_TGA.csv,10.5258/SOTON/D2004
UiO66NH2@FFP_20cycle,304.302,68.98719,2_FFP_TGA.csv,10.5258/SOTON/D2004
UiO66NH2@FFP_20cycle,305.302,68.36463,2_FFP_TGA.csv,10.5258/SOTON/D2004
UiO66NH2@FFP_20cycle,306.302,67.71557,2_FFP_TGA.csv,10.5258/SOTON/D2004
UiO66NH2@FFP_20cycle,307.302,67.05225,2_FFP_TGA.csv,10.5258/SOTON/D2004
UiO66NH2@FFP_20cycle,308.302,66.40351,2_FFP_TGA.csv,10.5258/SOTON/D2004
UiO66NH2@FFP_20cycle,309.302,65.72831,2_FFP_TGA.csv,10.5258/SOTON/D2004
UiO66NH2@FFP_20cycle,310.302,65.05578,2_FFP_TGA.csv,10.5258/SOTON/D2004
UiO66NH2@FFP_20cycle,311.302,64.36305,2_FFP_TGA.csv,10.5258/SOTON/D2004
UiO66NH2@FFP_20cycle,312.302,63.66681,2_FFP_TGA.csv,10.5258/SOTON/D2004
UiO66NH2@FFP_20cycle,313.302,62.96796,2_FFP_TGA.csv,10.5258/SOTON/D2004
UiO66NH2@FFP_20cycle,314.302,62.28647,2_FFP_TGA.csv,10.5258/SOTON/D2004
UiO66NH2@FFP_20cycle,315.302,61.61101,2_FFP_TGA.csv,10.5258/SOTON/D2004
UiO66NH2@FFP_20cycle,316.302,60.94204,2_FFP_TGA.csv,10.5258/SOTON/D2004
UiO66NH2@FFP_20cycle,317.302,60.29011,2_FFP_TGA.csv,10.5258/SOTON/D2004
UiO66NH2@FFP_20cycle,318.302,59.65879,2_FFP_TGA.csv,10.5258/SOTON/D2004
UiO66NH2@FFP_20cycle,319.302,59.03718,2_FFP_TGA.csv,10.5258/SOTON/D2004
UiO66NH2@FFP_20cycle,320.302,58.41877,2_FFP_TGA.csv,10.5258/SOTON/D2004
UiO66NH2@FFP_20cycle,321.302,57.82455,2_FFP_TGA.csv,10.5258/SOTON/D2004
UiO66NH2@FFP_20cycle,322.302,57.24519,2_FFP_TGA.csv,10.5258/SOTON/D2004
UiO66NH2@FFP_20cycle,323.302,56.6743,2_FFP_TGA.csv,10.5258/SOTON/D2004
UiO66NH2@FFP_20cycle,324.302,56.10342,2_FFP_TGA.csv,10.5258/SOTON/D2004
UiO66NH2@FFP_20cycle,325.302,55.56207,2_FFP_TGA.csv,10.5258/SOTON/D2004
UiO66NH2@FFP_20cycle,326.302,55.02578,2_FFP_TGA.csv,10.5258/SOTON/D2004
UiO66NH2@FFP_20cycle,327.302,54.49469,2_FFP_TGA.csv,10.5258/SOTON/D2004
UiO66NH2@FFP_20cycle,328.302,53.95367,2_FFP_TGA.csv,10.5258/SOTON/D2004
UiO66NH2@FFP_20cycle,329.302,53.42526,2_FFP_TGA.csv,10.5258/SOTON/D2004
UiO66NH2@FFP_20cycle,330.302,52.89766,2_FFP_TGA.csv,10.5258/SOTON/D2004
UiO66NH2@FFP_20cycle,331.302,52.36495,2_FFP_TGA.csv,10.5258/SOTON/D2004
UiO66NH2@FFP_20cycle,332.302,51.8549,2_FFP_TGA.csv,10.5258/SOTON/D2004
UiO66NH2@FFP_20cycle,333.302,51.34087,2_FFP_TGA.csv,10.5258/SOTON/D2004
UiO66NH2@FFP_20cycle,334.302,50.84641,2_FFP_TGA.csv,10.5258/SOTON/D2004
UiO66NH2@FFP_20cycle,335.302,50.3336,2_FFP_TGA.csv,10.5258/SOTON/D2004
UiO66NH2@FFP_20cycle,336.302,49.84795,2_FFP_TGA.csv,10.5258/SOTON/D2004
UiO66NH2@FFP_20cycle,337.302,49.37226,2_FFP_TGA.csv,10.5258/SOTON/D2004
UiO66NH2@FFP_20cycle,338.302,48.90449,2_FFP_TGA.csv,10.5258/SOTON/D2004
UiO66NH2@FFP_20cycle,339.302,48.42784,2_FFP_TGA.csv,10.5258/SOTON/D2004
UiO66NH2@FFP_20cycle,340.302,47.98093,2_FFP_TGA.csv,10.5258/SOTON/D2004
UiO66NH2@FFP_20cycle,341.302,47.54702,2_FFP_TGA.csv,10.5258/SOTON/D2004
UiO66NH2@FFP_20cycle,342.302,47.12181,2_FFP_TGA.csv,10.5258/SOTON/D2004
UiO66NH2@FFP_20cycle,343.302,46.70887,2_FFP_TGA.csv,10.5258/SOTON/D2004
UiO66NH2@FFP_20cycle,344.302,46.30598,2_FFP_TGA.csv,10.5258/SOTON/D2004
UiO66NH2@FFP_20cycle,345.302,45.91538,2_FFP_TGA.csv,10.5258/SOTON/D2004
UiO66NH2@FFP_20cycle,346.302,45.55169,2_FFP_TGA.csv,10.5258/SOTON/D2004
UiO66NH2@FFP_20cycle,347.302,45.19665,2_FFP_TGA.csv,10.5258/SOTON/D2004
UiO66NH2@FFP_20cycle,348.302,44.85565,2_FFP_TGA.csv,10.5258/SOTON/D2004
UiO66NH2@FFP_20cycle,349.302,44.52901,2_FFP_TGA.csv,10.5258/SOTON/D2004
UiO66NH2@FFP_20cycle,350.302,44.21631,2_FFP_TGA.csv,10.5258/SOTON/D2004
UiO66NH2@FFP_20cycle,351.302,43.93035,2_FFP_TGA.csv,10.5258/SOTON/D2004
UiO66NH2@FFP_20cycle,352.302,43.65692,2_FFP_TGA.csv,10.5258/SOTON/D2004
UiO66NH2@FFP_20cycle,353.302,43.39151,2_FFP_TGA.csv,10.5258/SOTON/D2004
UiO66NH2@FFP_20cycle,354.302,43.13333,2_FFP_TGA.csv,10.5258/SOTON/D2004
UiO66NH2@FFP_20cycle,355.302,42.89069,2_FFP_TGA.csv,10.5258/SOTON/D2004
UiO66NH2@FFP_20cycle,356.302,42.66223,2_FFP_TGA.csv,10.5258/SOTON/D2004
UiO66NH2@FFP_20cycle,357.302,42.47908,2_FFP_TGA.csv,10.5258/SOTON/D2004
UiO66NH2@FFP_20cycle,358.302,42.25187,2_FFP_TGA.csv,10.5258/SOTON/D2004
UiO66NH2@FFP_20cycle,359.302,42.10631,2_FFP_TGA.csv,10.5258/SOTON/D2004
UiO66NH2@FFP_20cycle,360.302,41.87171,2_FFP_TGA.csv,10.5258/SOTON/D2004
UiO66NH2@FFP_20cycle,361.302,41.72348,2_FFP_TGA.csv,10.5258/SOTON/D2004
UiO66NH2@FFP_20cycle,362.302,41.48548,2_FFP_TGA.csv,10.5258/SOTON/D2004
UiO66NH2@FFP_20cycle,363.302,41.35397,2_FFP_TGA.csv,10.5258/SOTON/D2004
UiO66NH2@FFP_20cycle,364.302,41.2026,2_FFP_TGA.csv,10.5258/SOTON/D2004
UiO66NH2@FFP_20cycle,365.302,40.97023,2_FFP_TGA.csv,10.5258/SOTON/D2004
UiO66NH2@FFP_20cycle,366.302,40.84648,2_FFP_TGA.csv,10.5258/SOTON/D2004
UiO66NH2@FFP_20cycle,367.302,40.69594,2_FFP_TGA.csv,10.5258/SOTON/D2004
UiO66NH2@FFP_20cycle,368.302,40.53484,2_FFP_TGA.csv,10.5258/SOTON/D2004
UiO66NH2@FFP_20cycle,369.302,40.36361,2_FFP_TGA.csv,10.5258/SOTON/D2004
UiO66NH2@FFP_20cycle,370.302,40.19802,2_FFP_TGA.csv,10.5258/SOTON/D2004
UiO66NH2@FFP_20cycle,371.302,40.00109,2_FFP_TGA.csv,10.5258/SOTON/D2004
UiO66NH2@FFP_20cycle,372.302,39.86228,2_FFP_TGA.csv,10.5258/SOTON/D2004
UiO66NH2@FFP_20cycle,373.302,39.69088,2_FFP_TGA.csv,10.5258/SOTON/D2004
UiO66NH2@FFP_20cycle,374.302,39.48652,2_FFP_TGA.csv,10.5258/SOTON/D2004
UiO66NH2@FFP_20cycle,375.302,39.34989,2_FFP_TGA.csv,10.5258/SOTON/D2004
UiO66NH2@FFP_20cycle,376.302,39.14634,2_FFP_TGA.csv,10.5258/SOTON/D2004
UiO66NH2@FFP_20cycle,377.302,38.98047,2_FFP_TGA.csv,10.5258/SOTON/D2004
UiO66NH2@FFP_20cycle,378.302,38.827,2_FFP_TGA.csv,10.5258/SOTON/D2004
UiO66NH2@FFP_20cycle,379.302,38.60756,2_FFP_TGA.csv,10.5258/SOTON/D2004
UiO66NH2@FFP_20cycle,380.302,38.45926,2_FFP_TGA.csv,10.5258/SOTON/D2004
UiO66NH2@FFP_20cycle,381.302,38.22782,2_FFP_TGA.csv,10.5258/SOTON/D2004
UiO66NH2@FFP_20cycle,382.302,38.0819,2_FFP_TGA.csv,10.5258/SOTON/D2004
UiO66NH2@FFP_20cycle,383.302,37.85195,2_FFP_TGA.csv,10.5258/SOTON/D2004
UiO66NH2@FFP_20cycle,384.302,37.70226,2_FFP_TGA.csv,10.5258/SOTON/D2004
UiO66NH2@FFP_20cycle,385.302,37.46588,2_FFP_TGA.csv,10.5258/SOTON/D2004
UiO66NH2@FFP_20cycle,386.302,37.31362,2_FFP_TGA.csv,10.5258/SOTON/D2004
UiO66NH2@FFP_20cycle,387.302,37.08266,2_FFP_TGA.csv,10.5258/SOTON/D2004
UiO66NH2@FFP_20cycle,388.302,36.91678,2_FFP_TGA.csv,10.5258/SOTON/D2004
UiO66NH2@FFP_20cycle,389.302,36.68678,2_FFP_TGA.csv,10.5258/SOTON/D2004
UiO66NH2@FFP_20cycle,390.302,36.46481,2_FFP_TGA.csv,10.5258/SOTON/D2004
UiO66NH2@FFP_20cycle,391.302,36.28329,2_FFP_TGA.csv,10.5258/SOTON/D2004
UiO66NH2@FFP_20cycle,392.302,36.0171,2_FFP_TGA.csv,10.5258/SOTON/D2004
UiO66NH2@FFP_20cycle,393.302,35.8654,2_FFP_TGA.csv,10.5258/SOTON/D2004
UiO66NH2@FFP_20cycle,394.302,35.6215,2_FFP_TGA.csv,10.5258/SOTON/D2004
UiO66NH2@FFP_20cycle,395.302,35.37256,2_FFP_TGA.csv,10.5258/SOTON/D2004
UiO66NH2@FFP_20cycle,396.302,35.15542,2_FFP_TGA.csv,10.5258/SOTON/D2004
UiO66NH2@FFP_20cycle,397.302,34.93237,2_FFP_TGA.csv,10.5258/SOTON/D2004
UiO66NH2@FFP_20cycle,398.302,34.75519,2_FFP_TGA.csv,10.5258/SOTON/D2004
UiO66NH2@FFP_20cycle,399.302,34.4747,2_FFP_TGA.csv,10.5258/SOTON/D2004
UiO66NH2@FFP_20cycle,400.302,34.24124,2_FFP_TGA.csv,10.5258/SOTON/D2004
UiO66NH2@FFP_20cycle,401.302,34.00728,2_FFP_TGA.csv,10.5258/SOTON/D2004
UiO66NH2@FFP_20cycle,402.302,33.76975,2_FFP_TGA.csv,10.5258/SOTON/D2004
UiO66NH2@FFP_20cycle,403.302,33.51237,2_FFP_TGA.csv,10.5258/SOTON/D2004
UiO66NH2@FFP_20cycle,404.302,33.26462,2_FFP_TGA.csv,10.5258/SOTON/D2004
UiO66NH2@FFP_20cycle,405.302,33.00677,2_FFP_TGA.csv,10.5258/SOTON/D2004
UiO66NH2@FFP_20cycle,406.302,32.74202,2_FFP_TGA.csv,10.5258/SOTON/D2004
UiO66NH2@FFP_20cycle,407.302,32.47792,2_FFP_TGA.csv,10.5258/SOTON/D2004
UiO66NH2@FFP_20cycle,408.302,32.20619,2_FFP_TGA.csv,10.5258/SOTON/D2004
UiO66NH2@FFP_20cycle,409.302,31.9225,2_FFP_TGA.csv,10.5258/SOTON/D2004
UiO66NH2@FFP_20cycle,410.302,31.63906,2_FFP_TGA.csv,10.5258/SOTON/D2004
UiO66NH2@FFP_20cycle,411.302,31.35569,2_FFP_TGA.csv,10.5258/SOTON/D2004
UiO66NH2@FFP_20cycle,412.302,31.06084,2_FFP_TGA.csv,10.5258/SOTON/D2004
UiO66NH2@FFP_20cycle,413.302,30.75199,2_FFP_TGA.csv,10.5258/SOTON/D2004
UiO66NH2@FFP_20cycle,414.302,30.46299,2_FFP_TGA.csv,10.5258/SOTON/D2004
UiO66NH2@FFP_20cycle,415.302,30.17195,2_FFP_TGA.csv,10.5258/SOTON/D2004
UiO66NH2@FFP_20cycle,416.302,29.88098,2_FFP_TGA.csv,10.5258/SOTON/D2004
UiO66NH2@FFP_20cycle,417.302,29.58208,2_FFP_TGA.csv,10.5258/SOTON/D2004
UiO66NH2@FFP_20cycle,418.302,29.29223,2_FFP_TGA.csv,10.5258/SOTON/D2004
UiO66NH2@FFP_20cycle,419.302,29.00825,2_FFP_TGA.csv,10.5258/SOTON/D2004
UiO66NH2@FFP_20cycle,420.302,28.73514,2_FFP_TGA.csv,10.5258/SOTON/D2004
UiO66NH2@FFP_20cycle,421.302,28.45236,2_FFP_TGA.csv,10.5258/SOTON/D2004
UiO66NH2@FFP_20cycle,422.302,28.17788,2_FFP_TGA.csv,10.5258/SOTON/D2004
UiO66NH2@FFP_20cycle,423.302,27.90142,2_FFP_TGA.csv,10.5258/SOTON/D2004
UiO66NH2@FFP_20cycle,424.302,27.63233,2_FFP_TGA.csv,10.5258/SOTON/D2004
UiO66NH2@FFP_20cycle,425.302,27.38162,2_FFP_TGA.csv,10.5258/SOTON/D2004
UiO66NH2@FFP_20cycle,426.302,27.11871,2_FFP_TGA.csv,10.5258/SOTON/D2004
UiO66NH2@FFP_20cycle,427.302,26.87916,2_FFP_TGA.csv,10.5258/SOTON/D2004
UiO66NH2@FFP_20cycle,428.302,26.6277,2_FFP_TGA.csv,10.5258/SOTON/D2004
UiO66NH2@FFP_20cycle,429.302,26.37722,2_FFP_TGA.csv,10.5258/SOTON/D2004
UiO66NH2@FFP_20cycle,430.302,26.13004,2_FFP_TGA.csv,10.5258/SOTON/D2004
UiO66NH2@FFP_20cycle,431.302,25.88336,2_FFP_TGA.csv,10.5258/SOTON/D2004
UiO66NH2@FFP_20cycle,432.302,25.62141,2_FFP_TGA.csv,10.5258/SOTON/D2004
UiO66NH2@FFP_20cycle,433.302,25.37366,2_FFP_TGA.csv,10.5258/SOTON/D2004
UiO66NH2@FFP_20cycle,434.302,25.1349,2_FFP_TGA.csv,10.5258/SOTON/D2004
UiO66NH2@FFP_20cycle,435.302,24.89418,2_FFP_TGA.csv,10.5258/SOTON/D2004
UiO66NH2@FFP_20cycle,436.302,24.64156,2_FFP_TGA.csv,10.5258/SOTON/D2004
UiO66NH2@FFP_20cycle,437.302,24.38221,2_FFP_TGA.csv,10.5258/SOTON/D2004
UiO66NH2@FFP_20cycle,438.302,24.1212,2_FFP_TGA.csv,10.5258/SOTON/D2004
UiO66NH2@FFP_20cycle,439.302,23.76765,2_FFP_TGA.csv,10.5258/SOTON/D2004
UiO66NH2@FFP_20cycle,440.302,23.31859,2_FFP_TGA.csv,10.5258/SOTON/D2004
UiO66NH2@FFP_20cycle,441.302,22.85216,2_FFP_TGA.csv,10.5258/SOTON/D2004
UiO66NH2@FFP_20cycle,442.302,22.40704,2_FFP_TGA.csv,10.5258/SOTON/D2004
UiO66NH2@FFP_20cycle,443.302,22.00265,2_FFP_TGA.csv,10.5258/SOTON/D2004
UiO66NH2@FFP_20cycle,444.302,21.5776,2_FFP_TGA.csv,10.5258/SOTON/D2004
UiO66NH2@FFP_20cycle,445.302,21.03453,2_FFP_TGA.csv,10.5258/SOTON/D2004
UiO66NH2@FFP_20cycle,446.302,20.26577,2_FFP_TGA.csv,10.5258/SOTON/D2004
UiO66NH2@FFP_20cycle,447.302,18.60664,2_FFP_TGA.csv,10.5258/SOTON/D2004
UiO66NH2@FFP_20cycle,448.302,17.47948,2_FFP_TGA.csv,10.5258/SOTON/D2004
UiO66NH2@FFP_20cycle,449.302,17.29986,2_FFP_TGA.csv,10.5258/SOTON/D2004
UiO66NH2@FFP_20cycle,450.302,17.18189,2_FFP_TGA.csv,10.5258/SOTON/D2004
UiO66NH2@FFP_20cycle,451.302,16.97373,2_FFP_TGA.csv,10.5258/SOTON/D2004
UiO66NH2@FFP_20cycle,452.302,16.85847,2_FFP_TGA.csv,10.5258/SOTON/D2004
UiO66NH2@FFP_20cycle,453.302,16.61263,2_FFP_TGA.csv,10.5258/SOTON/D2004
UiO66NH2@FFP_20cycle,454.302,16.48482,2_FFP_TGA.csv,10.5258/SOTON/D2004
UiO66NH2@FFP_20cycle,455.302,16.25301,2_FFP_TGA.csv,10.5258/SOTON/D2004
UiO66NH2@FFP_20cycle,456.302,16.07067,2_FFP_TGA.csv,10.5258/SOTON/D2004
UiO66NH2@FFP_20cycle,457.302,15.88772,2_FFP_TGA.csv,10.5258/SOTON/D2004
UiO66NH2@FFP_20cycle,458.302,15.69657,2_FFP_TGA.csv,10.5258/SOTON/D2004
UiO66NH2@FFP_20cycle,459.302,15.50551,2_FFP_TGA.csv,10.5258/SOTON/D2004
UiO66NH2@FFP_20cycle,460.302,15.29786,2_FFP_TGA.csv,10.5258/SOTON/D2004
UiO66NH2@FFP_20cycle,461.302,15.08251,2_FFP_TGA.csv,10.5258/SOTON/D2004
UiO66NH2@FFP_20cycle,462.302,14.84886,2_FFP_TGA.csv,10.5258/SOTON/D2004
UiO66NH2@FFP_20cycle,463.302,14.60806,2_FFP_TGA.csv,10.5258/SOTON/D2004
UiO66NH2@FFP_20cycle,464.302,14.35399,2_FFP_TGA.csv,10.5258/SOTON/D2004
UiO66NH2@FFP_20cycle,465.302,14.08655,2_FFP_TGA.csv,10.5258/SOTON/D2004
UiO66NH2@FFP_20cycle,466.302,13.83512,2_FFP_TGA.csv,10.5258/SOTON/D2004
UiO66NH2@FFP_20cycle,467.302,13.57585,2_FFP_TGA.csv,10.5258/SOTON/D2004
UiO66NH2@FFP_20cycle,468.302,13.31602,2_FFP_TGA.csv,10.5258/SOTON/D2004
UiO66NH2@FFP_20cycle,469.302,13.10584,2_FFP_TGA.csv,10.5258/SOTON/D2004
UiO66NH2@FFP_20cycle,470.302,12.85573,2_FFP_TGA.csv,10.5258/SOTON/D2004
UiO66NH2@FFP_20cycle,471.302,12.68239,2_FFP_TGA.csv,10.5258/SOTON/D2004
UiO66NH2@FFP_20cycle,472.302,12.43491,2_FFP_TGA.csv,10.5258/SOTON/D2004
UiO66NH2@FFP_20cycle,473.302,12.28129,2_FFP_TGA.csv,10.5258/SOTON/D2004
UiO66NH2@FFP_20cycle,474.302,12.11683,2_FFP_TGA.csv,10.5258/SOTON/D2004
UiO66NH2@FFP_20cycle,475.302,11.90642,2_FFP_TGA.csv,10.5258/SOTON/D2004
UiO66NH2@FFP_20cycle,476.302,11.77593,2_FFP_TGA.csv,10.5258/SOTON/D2004
UiO66NH2@FFP_20cycle,477.302,11.63217,2_FFP_TGA.csv,10.5258/SOTON/D2004
UiO66NH2@FFP_20cycle,478.302,11.4971,2_FFP_TGA.csv,10.5258/SOTON/D2004
UiO66NH2@FFP_20cycle,479.302,11.35763,2_FFP_TGA.csv,10.5258/SOTON/D2004
UiO66NH2@FFP_20cycle,480.302,11.23116,2_FFP_TGA.csv,10.5258/SOTON/D2004
UiO66NH2@FFP_20cycle,481.302,11.10792,2_FFP_TGA.csv,10.5258/SOTON/D2004
UiO66NH2@FFP_20cycle,482.302,10.98454,2_FFP_TGA.csv,10.5258/SOTON/D2004
UiO66NH2@FFP_20cycle,483.302,10.881,2_FFP_TGA.csv,10.5258/SOTON/D2004
UiO66NH2@FFP_20cycle,484.302,10.78687,2_FFP_TGA.csv,10.5258/SOTON/D2004
UiO66NH2@FFP_20cycle,485.302,10.69442,2_FFP_TGA.csv,10.5258/SOTON/D2004
UiO66NH2@FFP_20cycle,486.302,10.60014,2_FFP_TGA.csv,10.5258/SOTON/D2004
UiO66NH2@FFP_20cycle,487.302,10.51118,2_FFP_TGA.csv,10.5258/SOTON/D2004
UiO66NH2@FFP_20cycle,488.302,10.42393,2_FFP_TGA.csv,10.5258/SOTON/D2004
UiO66NH2@FFP_20cycle,489.302,10.3404,2_FFP_TGA.csv,10.5258/SOTON/D2004
UiO66NH2@FFP_20cycle,490.302,10.27188,2_FFP_TGA.csv,10.5258/SOTON/D2004
UiO66NH2@FFP_20cycle,491.302,10.19825,2_FFP_TGA.csv,10.5258/SOTON/D2004
UiO66NH2@FFP_20cycle,492.302,10.12548,2_FFP_TGA.csv,10.5258/SOTON/D2004
UiO66NH2@FFP_20cycle,493.302,10.06119,2_FFP_TGA.csv,10.5258/SOTON/D2004
UiO66NH2@FFP_20cycle,494.302,10.00357,2_FFP_TGA.csv,10.5258/SOTON/D2004
UiO66NH2@FFP_20cycle,495.302,9.94642,2_FFP_TGA.csv,10.5258/SOTON/D2004
UiO66NH2@FFP_20cycle,496.302,9.89149,2_FFP_TGA.csv,10.5258/SOTON/D2004
UiO66NH2@FFP_20cycle,497.302,9.84184,2_FFP_TGA.csv,10.5258/SOTON/D2004
UiO66NH2@FFP_20cycle,498.302,9.78661,2_FFP_TGA.csv,10.5258/SOTON/D2004
UiO66NH2@FFP_20cycle,499.302,9.73954,2_FFP_TGA.csv,10.5258/SOTON/D2004
UiO66NH2@FFP_20cycle,500.302,9.68319,2_FFP_TGA.csv,10.5258/SOTON/D2004
UiO66NH2@FFP_20cycle,501.302,9.64991,2_FFP_TGA.csv,10.5258/SOTON/D2004
UiO66NH2@FFP_20cycle,502.302,9.60641,2_FFP_TGA.csv,10.5258/SOTON/D2004
UiO66NH2@FFP_20cycle,503.302,9.58109,2_FFP_TGA.csv,10.5258/SOTON/D2004
UiO66NH2@FFP_20cycle,504.302,9.53729,2_FFP_TGA.csv,10.5258/SOTON/D2004
UiO66NH2@FFP_20cycle,505.302,9.49902,2_FFP_TGA.csv,10.5258/SOTON/D2004
UiO66NH2@FFP_20cycle,506.302,9.48918,2_FFP_TGA.csv,10.5258/SOTON/D2004
UiO66NH2@FFP_20cycle,507.302,9.46775,2_FFP_TGA.csv,10.5258/SOTON/D2004
UiO66NH2@FFP_20cycle,508.302,9.44351,2_FFP_TGA.csv,10.5258/SOTON/D2004
UiO66NH2@FFP_20cycle,509.302,9.4214,2_FFP_TGA.csv,10.5258/SOTON/D2004
UiO66NH2@FFP_20cycle,510.302,9.39653,2_FFP_TGA.csv,10.5258/SOTON/D2004
UiO66NH2@FFP_20cycle,511.302,9.37657,2_FFP_TGA.csv,10.5258/SOTON/D2004
UiO66NH2@FFP_20cycle,512.302,9.36179,2_FFP_TGA.csv,10.5258/SOTON/D2004
UiO66NH2@FFP_20cycle,513.302,9.35005,2_FFP_TGA.csv,10.5258/SOTON/D2004
UiO66NH2@FFP_20cycle,514.302,9.33346,2_FFP_TGA.csv,10.5258/SOTON/D2004
UiO66NH2@FFP_20cycle,515.302,9.30594,2_FFP_TGA.csv,10.5258/SOTON/D2004
UiO66NH2@FFP_20cycle,516.302,9.28778,2_FFP_TGA.csv,10.5258/SOTON/D2004
UiO66NH2@FFP_20cycle,517.302,9.27528,2_FFP_TGA.csv,10.5258/SOTON/D2004
UiO66NH2@FFP_20cycle,518.302,9.2611,2_FFP_TGA.csv,10.5258/SOTON/D2004
UiO66NH2@FFP_20cycle,519.302,9.25211,2_FFP_TGA.csv,10.5258/SOTON/D2004
UiO66NH2@FFP_20cycle,520.302,9.25918,2_FFP_TGA.csv,10.5258/SOTON/D2004
UiO66NH2@FFP_20cycle,521.302,9.24726,2_FFP_TGA.csv,10.5258/SOTON/D2004
UiO66NH2@FFP_20cycle,522.302,9.2357,2_FFP_TGA.csv,10.5258/SOTON/D2004
UiO66NH2@FFP_20cycle,523.302,9.22592,2_FFP_TGA.csv,10.5258/SOTON/D2004
UiO66NH2@FFP_20cycle,524.302,9.21765,2_FFP_TGA.csv,10.5258/SOTON/D2004
UiO66NH2@FFP_20cycle,525.302,9.20989,2_FFP_TGA.csv,10.5258/SOTON/D2004
UiO66NH2@FFP_20cycle,526.302,9.19782,2_FFP_TGA.csv,10.5258/SOTON/D2004
UiO66NH2@FFP_20cycle,527.302,9.18953,2_FFP_TGA.csv,10.5258/SOTON/D2004
UiO66NH2@FFP_20cycle,528.302,9.18547,2_FFP_TGA.csv,10.5258/SOTON/D2004
UiO66NH2@FFP_20cycle,529.302,9.17922,2_FFP_TGA.csv,10.5258/SOTON/D2004
UiO66NH2@FFP_20cycle,530.302,9.17717,2_FFP_TGA.csv,10.5258/SOTON/D2004
UiO66NH2@FFP_20cycle,531.302,9.16865,2_FFP_TGA.csv,10.5258/SOTON/D2004
UiO66NH2@FFP_20cycle,532.302,9.16224,2_FFP_TGA.csv,10.5258/SOTON/D2004
UiO66NH2@FFP_20cycle,533.302,9.15622,2_FFP_TGA.csv,10.5258/SOTON/D2004
UiO66NH2@FFP_20cycle,534.302,9.15484,2_FFP_TGA.csv,10.5258/SOTON/D2004
UiO66NH2@FFP_20cycle,535.302,9.15342,2_FFP_TGA.csv,10.5258/SOTON/D2004
UiO66NH2@FFP_20cycle,536.302,9.15341,2_FFP_TGA.csv,10.5258/SOTON/D2004
UiO66NH2@FFP_20cycle,537.302,9.14856,2_FFP_TGA.csv,10.5258/SOTON/D2004
UiO66NH2@FFP_20cycle,538.302,9.14168,2_FFP_TGA.csv,10.5258/SOTON/D2004
UiO66NH2@FFP_20cycle,539.302,9.12347,2_FFP_TGA.csv,10.5258/SOTON/D2004
