Repository: alimardani76/tga-mof-analyzer

# TGA-MOF-Analyzer

Automated thermogravimetric analysis toolkit for metal–organic frameworks.

Validated on 14 TGA curves from open-access data (Crickmore & Bradshaw, DOI: 10.5258/SOTON/D2004).
Equations traceable to Abánades Lázaro (EJIC 2020), Shearer (Chem. Mater. 2016), Sannes (Chem. Mater. 2023).

---

## What It Computes

| Output | Method | Required Input |
|--------|--------|----------------|
| Decomposition temperature (T_onset) | Tangent intersection (ASTM E2550), threshold, DTG max | TGA data only |
| T_1, T_2, T_5, T_10 stability metrics | Linear interpolation from activated mass | TGA data only |
| Mass-loss events with 100% mass balance | Valley-to-valley DTG segmentation | TGA data only |
| Mass loss by temperature windows | Interpolated mass at window boundaries | TGA data only |
| Predicted oxide residue | Formula → metal → oxide lookup | TGA data + formula |
| Observed vs predicted residue comparison | Δ = observed − predicted | TGA data + formula |
| Molecular formula (linkers per FU) | R_exp = m(T_DH)/m_residue, q equation | TGA data + formula + T_DH |
| Composition sensitivity (q vs T_DH) | Sweep T_DH from 150–490°C | TGA data + formula |
| Missing linker defects | 5 compensator models (Shearer/Sannes) | Formula + Module 3 output |
| Composite MOF loading (wt%) | Residue ratio equation | TGA data + reference residues |
| Guest stoichiometry candidates | Brute-force enumeration with scoring | TGA data + framework mass |
| Uncertainty (σ) on all quantities | Analytical linear propagation (GUM) | TGA noise estimate |
| Publication-quality plots | TGA+DTG, event map, R_exp, sensitivity | TGA data |

---

### Minimal config (only file path required)

```json
{
  "case_id": "my_sample",
  "tga_csv": "data/sample.csv"
}
```

### Batch config (multiple samples)

```json
{
  "runs": [
    {
      "case_id": "sample_A",
      "tga_csv": "data/A.csv",
      "formula": "Zr6O4(OH)4(BDC)6",
      "atmosphere": "air"
    },
    {
      "case_id": "sample_B",
      "tga_csv": "data/B.csv",
      "atmosphere": "N2"
    }
  ]
}
```

## Output Files

For each analysis run, the tool produces:

| File                        | Contents                                                      |
| --------------------------- | ------------------------------------------------------------- |
| `{case_id}_result.json`     | All computed values in machine-readable JSON                  |
| `{case_id}_report.txt`      | Human-readable report with suggested publication wording      |
| `{case_id}_tga_dtg.png`     | TGA + DTG overlay plot                                        |
| `{case_id}_events.png`      | Color-coded mass-loss event map                               |
| `{case_id}_rexp.png`        | R\_exp(T) curve with plateau annotation (if formula provided) |
| `{case_id}_sensitivity.png` | q vs T\_DH sensitivity plot (if formula provided)             |

***

## File Descriptions

### Root files

**`app.py`** — Streamlit web interface. Handles file upload, sidebar inputs, analysis execution, plot rendering, and download buttons. All computation is delegated to `core/` and `modules/`. No analysis logic lives here.

**`tga_analyze.py`** — Command-line interface. Parses arguments (`--wizard`, `--example`, config path). Loads JSON config, validates inputs, calls analysis functions, saves JSON result and text report. Supports single and batch runs.

**`run_analysis.py`** — Development/validation script. Hardcoded analysis of all 14 cases from Crickmore & Bradshaw data. Runs all 5 modules, generates all plots, prints the full summary table. Not for end users.

**`README.md`** — This file.

**`TECHNICAL_GUIDE.md`** — Complete technical documentation. Physics, equations, architecture, assumptions, limitations, design choices, modification guide.

**`LICENSE`** — MIT License.

**`requirements.txt`** — Production dependencies. Used by Streamlit Cloud for deployment. Contains: numpy, scipy, matplotlib.

**`requirements-dev.txt`** — Development dependencies. Adds: pytest, streamlit.

**`setup.py`** — Package installer. Enables `pip install .` and `pip install -e .` for editable development. Defines the `tga-analyze` console script entry point.

**`.gitignore`** — Excludes `__pycache__/`, `output/`, `*.png`, `venv/`, `.pytest_cache/`, IDE files, and user-specific config files from version control.

### `cases/` — Validation data (not in public repo)

14 directories, each containing one TGA CSV file from Crickmore & Bradshaw (DOI: 10.5258/SOTON/D2004). Cases 01–03 and 09: pure UiO-66-NH2 powders from different synthesis batches. Cases 04–08: UiO-66-NH2\@FFP composites at 5/10/15/20 synthesis cycles plus NH3+ variant. Cases 10–11: UiO-66-NH2\@alginate composites. Cases 12–14: Zn-based MOFs with unknown formulas.

### `blank_controls/` — Blank data (not in public repo)

Two directories: FFP blank (residue = −0.79%, treated as 0%) and Ca-alginate blank (residue = 8.89%). Used as reference for composite loading calculations.

File: cases/case_10_UiO66NH2_Alg/tga_curve_raw_extracted_from_source.csv (part 1 of 2)
sample_name,temperature_C,mass_percent,source_file,source_dataset_doi
UiO66NH2@Alg,26.488,100.0,2_ALG_TGA.csv,10.5258/SOTON/D2004
UiO66NH2@Alg,27.488,98.28406,2_ALG_TGA.csv,10.5258/SOTON/D2004
UiO66NH2@Alg,28.488,97.93292,2_ALG_TGA.csv,10.5258/SOTON/D2004
UiO66NH2@Alg,29.488,97.88068,2_ALG_TGA.csv,10.5258/SOTON/D2004
UiO66NH2@Alg,30.488,97.79514,2_ALG_TGA.csv,10.5258/SOTON/D2004
UiO66NH2@Alg,31.488,97.79206,2_ALG_TGA.csv,10.5258/SOTON/D2004
UiO66NH2@Alg,32.488,97.83541,2_ALG_TGA.csv,10.5258/SOTON/D2004
UiO66NH2@Alg,33.488,97.87567,2_ALG_TGA.csv,10.5258/SOTON/D2004
UiO66NH2@Alg,34.488,97.89661,2_ALG_TGA.csv,10.5258/SOTON/D2004
UiO66NH2@Alg,35.488,97.90878,2_ALG_TGA.csv,10.5258/SOTON/D2004
UiO66NH2@Alg,36.488,97.92177,2_ALG_TGA.csv,10.5258/SOTON/D2004
UiO66NH2@Alg,37.488,97.9315,2_ALG_TGA.csv,10.5258/SOTON/D2004
UiO66NH2@Alg,38.488,97.93355,2_ALG_TGA.csv,10.5258/SOTON/D2004
UiO66NH2@Alg,39.488,97.93614,2_ALG_TGA.csv,10.5258/SOTON/D2004
UiO66NH2@Alg,40.488,97.94003,2_ALG_TGA.csv,10.5258/SOTON/D2004
UiO66NH2@Alg,41.488,97.95248,2_ALG_TGA.csv,10.5258/SOTON/D2004
UiO66NH2@Alg,42.488,97.96952,2_ALG_TGA.csv,10.5258/SOTON/D2004
UiO66NH2@Alg,43.488,97.98051,2_ALG_TGA.csv,10.5258/SOTON/D2004
UiO66NH2@Alg,44.488,97.98291,2_ALG_TGA.csv,10.5258/SOTON/D2004
UiO66NH2@Alg,45.488,97.98024,2_ALG_TGA.csv,10.5258/SOTON/D2004
UiO66NH2@Alg,46.488,97.98436,2_ALG_TGA.csv,10.5258/SOTON/D2004
UiO66NH2@Alg,47.488,97.99143,2_ALG_TGA.csv,10.5258/SOTON/D2004
UiO66NH2@Alg,48.488,97.99615,2_ALG_TGA.csv,10.5258/SOTON/D2004
UiO66NH2@Alg,49.488,97.9961,2_ALG_TGA.csv,10.5258/SOTON/D2004
UiO66NH2@Alg,50.488,97.9948,2_ALG_TGA.csv,10.5258/SOTON/D2004
UiO66NH2@Alg,51.488,97.99222,2_ALG_TGA.csv,10.5258/SOTON/D2004
UiO66NH2@Alg,52.488,97.98713,2_ALG_TGA.csv,10.5258/SOTON/D2004
UiO66NH2@Alg,53.488,97.97458,2_ALG_TGA.csv,10.5258/SOTON/D2004
UiO66NH2@Alg,54.488,97.96219,2_ALG_TGA.csv,10.5258/SOTON/D2004
UiO66NH2@Alg,55.488,97.95871,2_ALG_TGA.csv,10.5258/SOTON/D2004
UiO66NH2@Alg,56.488,97.93709,2_ALG_TGA.csv,10.5258/SOTON/D2004
UiO66NH2@Alg,57.488,97.91944,2_ALG_TGA.csv,10.5258/SOTON/D2004
UiO66NH2@Alg,58.488,97.89839,2_ALG_TGA.csv,10.5258/SOTON/D2004
UiO66NH2@Alg,59.488,97.87567,2_ALG_TGA.csv,10.5258/SOTON/D2004
UiO66NH2@Alg,60.488,97.84111,2_ALG_TGA.csv,10.5258/SOTON/D2004
UiO66NH2@Alg,61.488,97.80933,2_ALG_TGA.csv,10.5258/SOTON/D2004
UiO66NH2@Alg,62.488,97.7679,2_ALG_TGA.csv,10.5258/SOTON/D2004
UiO66NH2@Alg,63.488,97.73073,2_ALG_TGA.csv,10.5258/SOTON/D2004
UiO66NH2@Alg,64.488,97.68021,2_ALG_TGA.csv,10.5258/SOTON/D2004
UiO66NH2@Alg,65.488,97.62848,2_ALG_TGA.csv,10.5258/SOTON/D2004
UiO66NH2@Alg,66.488,97.6096,2_ALG_TGA.csv,10.5258/SOTON/D2004
UiO66NH2@Alg,67.488,97.56853,2_ALG_TGA.csv,10.5258/SOTON/D2004
UiO66NH2@Alg,68.488,97.51804,2_ALG_TGA.csv,10.5258/SOTON/D2004
UiO66NH2@Alg,69.488,97.43785,2_ALG_TGA.csv,10.5258/SOTON/D2004
UiO66NH2@Alg,70.488,97.38111,2_ALG_TGA.csv,10.5258/SOTON/D2004
UiO66NH2@Alg,71.488,97.33271,2_ALG_TGA.csv,10.5258/SOTON/D2004
UiO66NH2@Alg,72.488,97.27771,2_ALG_TGA.csv,10.5258/SOTON/D2004
UiO66NH2@Alg,73.488,97.21665,2_ALG_TGA.csv,10.5258/SOTON/D2004
UiO66NH2@Alg,74.488,97.14415,2_ALG_TGA.csv,10.5258/SOTON/D2004
UiO66NH2@Alg,75.488,97.05733,2_ALG_TGA.csv,10.5258/SOTON/D2004
UiO66NH2@Alg,76.488,96.99386,2_ALG_TGA.csv,10.5258/SOTON/D2004
UiO66NH2@Alg,77.488,96.92506,2_ALG_TGA.csv,10.5258/SOTON/D2004
UiO66NH2@Alg,78.488,96.84399,2_ALG_TGA.csv,10.5258/SOTON/D2004
UiO66NH2@Alg,79.488,96.7616,2_ALG_TGA.csv,10.5258/SOTON/D2004
UiO66NH2@Alg,80.488,96.65984,2_ALG_TGA.csv,10.5258/SOTON/D2004
UiO66NH2@Alg,81.488,96.54541,2_ALG_TGA.csv,10.5258/SOTON/D2004
UiO66NH2@Alg,82.488,96.4528,2_ALG_TGA.csv,10.5258/SOTON/D2004
UiO66NH2@Alg,83.488,96.35408,2_ALG_TGA.csv,10.5258/SOTON/D2004
UiO66NH2@Alg,84.488,96.27937,2_ALG_TGA.csv,10.5258/SOTON/D2004
UiO66NH2@Alg,85.488,96.18953,2_ALG_TGA.csv,10.5258/SOTON/D2004
UiO66NH2@Alg,86.488,96.09671,2_ALG_TGA.csv,10.5258/SOTON/D2004
UiO66NH2@Alg,87.488,95.99658,2_ALG_TGA.csv,10.5258/SOTON/D2004
UiO66NH2@Alg,88.488,95.88582,2_ALG_TGA.csv,10.5258/SOTON/D2004
UiO66NH2@Alg,89.488,95.77478,2_ALG_TGA.csv,10.5258/SOTON/D2004
UiO66NH2@Alg,90.488,95.6506,2_ALG_TGA.csv,10.5258/SOTON/D2004
UiO66NH2@Alg,91.488,95.52526,2_ALG_TGA.csv,10.5258/SOTON/D2004
UiO66NH2@Alg,92.488,95.39359,2_ALG_TGA.csv,10.5258/SOTON/D2004
UiO66NH2@Alg,93.488,95.28666,2_ALG_TGA.csv,10.5258/SOTON/D2004
UiO66NH2@Alg,94.488,95.17677,2_ALG_TGA.csv,10.5258/SOTON/D2004
UiO66NH2@Alg,95.488,95.0689,2_ALG_TGA.csv,10.5258/SOTON/D2004
UiO66NH2@Alg,96.488,94.95046,2_ALG_TGA.csv,10.5258/SOTON/D2004
UiO66NH2@Alg,97.488,94.82486,2_ALG_TGA.csv,10.5258/SOTON/D2004
UiO66NH2@Alg,98.488,94.70393,2_ALG_TGA.csv,10.5258/SOTON/D2004
UiO66NH2@Alg,99.488,94.58325,2_ALG_TGA.csv,10.5258/SOTON/D2004
UiO66NH2@Alg,100.488,94.45989,2_ALG_TGA.csv,10.5258/SOTON/D2004
UiO66NH2@Alg,101.488,94.34437,2_ALG_TGA.csv,10.5258/SOTON/D2004
UiO66NH2@Alg,102.488,94.21885,2_ALG_TGA.csv,10.5258/SOTON/D2004
UiO66NH2@Alg,103.488,94.10926,2_ALG_TGA.csv,10.5258/SOTON/D2004
UiO66NH2@Alg,104.488,93.97732,2_ALG_TGA.csv,10.5258/SOTON/D2004
UiO66NH2@Alg,105.488,93.84966,2_ALG_TGA.csv,10.5258/SOTON/D2004
UiO66NH2@Alg,106.488,93.72552,2_ALG_TGA.csv,10.5258/SOTON/D2004
UiO66NH2@Alg,107.488,93.61762,2_ALG_TGA.csv,10.5258/SOTON/D2004
UiO66NH2@Alg,108.488,93.48374,2_ALG_TGA.csv,10.5258/SOTON/D2004
UiO66NH2@Alg,109.488,93.35479,2_ALG_TGA.csv,10.5258/SOTON/D2004
UiO66NH2@Alg,110.488,93.25149,2_ALG_TGA.csv,10.5258/SOTON/D2004
UiO66NH2@Alg,111.488,93.12864,2_ALG_TGA.csv,10.5258/SOTON/D2004
UiO66NH2@Alg,112.488,93.01434,2_ALG_TGA.csv,10.5258/SOTON/D2004
UiO66NH2@Alg,113.488,92.89315,2_ALG_TGA.csv,10.5258/SOTON/D2004
UiO66NH2@Alg,114.488,92.75714,2_ALG_TGA.csv,10.5258/SOTON/D2004
UiO66NH2@Alg,115.488,92.65601,2_ALG_TGA.csv,10.5258/SOTON/D2004
UiO66NH2@Alg,116.488,92.54583,2_ALG_TGA.csv,10.5258/SOTON/D2004
UiO66NH2@Alg,117.488,92.43822,2_ALG_TGA.csv,10.5258/SOTON/D2004
UiO66NH2@Alg,118.488,92.32268,2_ALG_TGA.csv,10.5258/SOTON/D2004
UiO66NH2@Alg,119.488,92.21791,2_ALG_TGA.csv,10.5258/SOTON/D2004
UiO66NH2@Alg,120.488,92.11721,2_ALG_TGA.csv,10.5258/SOTON/D2004
UiO66NH2@Alg,121.488,92.00174,2_ALG_TGA.csv,10.5258/SOTON/D2004
UiO66NH2@Alg,122.488,91.90463,2_ALG_TGA.csv,10.5258/SOTON/D2004
UiO66NH2@Alg,123.488,91.80006,2_ALG_TGA.csv,10.5258/SOTON/D2004
UiO66NH2@Alg,124.488,91.69536,2_ALG_TGA.csv,10.5258/SOTON/D2004
UiO66NH2@Alg,125.488,91.60436,2_ALG_TGA.csv,10.5258/SOTON/D2004
UiO66NH2@Alg,126.488,91.51111,2_ALG_TGA.csv,10.5258/SOTON/D2004
UiO66NH2@Alg,127.488,91.39984,2_ALG_TGA.csv,10.5258/SOTON/D2004
UiO66NH2@Alg,128.488,91.29498,2_ALG_TGA.csv,10.5258/SOTON/D2004
UiO66NH2@Alg,129.488,91.19957,2_ALG_TGA.csv,10.5258/SOTON/D2004
UiO66NH2@Alg,130.488,91.09526,2_ALG_TGA.csv,10.5258/SOTON/D2004
UiO66NH2@Alg,131.488,91.02293,2_ALG_TGA.csv,10.5258/SOTON/D2004
UiO66NH2@Alg,132.488,90.92794,2_ALG_TGA.csv,10.5258/SOTON/D2004
UiO66NH2@Alg,133.488,90.83937,2_ALG_TGA.csv,10.5258/SOTON/D2004
UiO66NH2@Alg,134.488,90.7635,2_ALG_TGA.csv,10.5258/SOTON/D2004
UiO66NH2@Alg,135.488,90.68406,2_ALG_TGA.csv,10.5258/SOTON/D2004
UiO66NH2@Alg,136.488,90.59538,2_ALG_TGA.csv,10.5258/SOTON/D2004
UiO66NH2@Alg,137.488,90.51614,2_ALG_TGA.csv,10.5258/SOTON/D2004
UiO66NH2@Alg,138.488,90.44316,2_ALG_TGA.csv,10.5258/SOTON/D2004
UiO66NH2@Alg,139.488,90.35696,2_ALG_TGA.csv,10.5258/SOTON/D2004
UiO66NH2@Alg,140.488,90.25251,2_ALG_TGA.csv,10.5258/SOTON/D2004
UiO66NH2@Alg,141.488,90.1757,2_ALG_TGA.csv,10.5258/SOTON/D2004
UiO66NH2@Alg,142.488,90.10497,2_ALG_TGA.csv,10.5258/SOTON/D2004
UiO66NH2@Alg,143.488,90.02819,2_ALG_TGA.csv,10.5258/SOTON/D2004
UiO66NH2@Alg,144.488,89.97617,2_ALG_TGA.csv,10.5258/SOTON/D2004
UiO66NH2@Alg,145.488,89.89628,2_ALG_TGA.csv,10.5258/SOTON/D2004
UiO66NH2@Alg,146.488,89.82001,2_ALG_TGA.csv,10.5258/SOTON/D2004
UiO66NH2@Alg,147.488,89.7522,2_ALG_TGA.csv,10.5258/SOTON/D2004
UiO66NH2@Alg,148.488,89.6803,2_ALG_TGA.csv,10.5258/SOTON/D2004
UiO66NH2@Alg,149.488,89.58516,2_ALG_TGA.csv,10.5258/SOTON/D2004
UiO66NH2@Alg,150.488,89.50661,2_ALG_TGA.csv,10.5258/SOTON/D2004
UiO66NH2@Alg,151.488,89.44699,2_ALG_TGA.csv,10.5258/SOTON/D2004
UiO66NH2@Alg,152.488,89.38697,2_ALG_TGA.csv,10.5258/SOTON/D2004
UiO66NH2@Alg,153.488,89.33499,2_ALG_TGA.csv,10.5258/SOTON/D2004
UiO66NH2@Alg,154.488,89.25538,2_ALG_TGA.csv,10.5258/SOTON/D2004
UiO66NH2@Alg,155.488,89.1889,2_ALG_TGA.csv,10.5258/SOTON/D2004
UiO66NH2@Alg,156.488,89.15252,2_ALG_TGA.csv,10.5258/SOTON/D2004
UiO66NH2@Alg,157.488,89.08302,2_ALG_TGA.csv,10.5258/SOTON/D2004
UiO66NH2@Alg,158.488,88.98118,2_ALG_TGA.csv,10.5258/SOTON/D2004
UiO66NH2@Alg,159.488,88.92682,2_ALG_TGA.csv,10.5258/SOTON/D2004
UiO66NH2@Alg,160.488,88.91908,2_ALG_TGA.csv,10.5258/SOTON/D2004
UiO66NH2@Alg,161.488,88.84295,2_ALG_TGA.csv,10.5258/SOTON/D2004
UiO66NH2@Alg,162.488,88.76132,2_ALG_TGA.csv,10.5258/SOTON/D2004
UiO66NH2@Alg,163.488,88.72074,2_ALG_TGA.csv,10.5258/SOTON/D2004
UiO66NH2@Alg,164.488,88.62406,2_ALG_TGA.csv,10.5258/SOTON/D2004
UiO66NH2@Alg,165.488,88.58257,2_ALG_TGA.csv,10.5258/SOTON/D2004
UiO66NH2@Alg,166.488,88.53319,2_ALG_TGA.csv,10.5258/SOTON/D2004
UiO66NH2@Alg,167.488,88.47306,2_ALG_TGA.csv,10.5258/SOTON/D2004
UiO66NH2@Alg,168.488,88.43145,2_ALG_TGA.csv,10.5258/SOTON/D2004
UiO66NH2@Alg,169.488,88.37672,2_ALG_TGA.csv,10.5258/SOTON/D2004
UiO66NH2@Alg,170.488,88.29934,2_ALG_TGA.csv,10.5258/SOTON/D2004
UiO66NH2@Alg,171.488,88.24074,2_ALG_TGA.csv,10.5258/SOTON/D2004
UiO66NH2@Alg,172.488,88.20582,2_ALG_TGA.csv,10.5258/SOTON/D2004
UiO66NH2@Alg,173.488,88.15888,2_ALG_TGA.csv,10.5258/SOTON/D2004
UiO66NH2@Alg,174.488,88.09759,2_ALG_TGA.csv,10.5258/SOTON/D2004
UiO66NH2@Alg,175.488,88.05045,2_ALG_TGA.csv,10.5258/SOTON/D2004
UiO66NH2@Alg,176.488,88.00773,2_ALG_TGA.csv,10.5258/SOTON/D2004
UiO66NH2@Alg,177.488,87.95169,2_ALG_TGA.csv,10.5258/SOTON/D2004
UiO66NH2@Alg,178.488,87.89434,2_ALG_TGA.csv,10.5258/SOTON/D2004
UiO66NH2@Alg,179.488,87.83568,2_ALG_TGA.csv,10.5258/SOTON/D2004
UiO66NH2@Alg,180.488,87.79004,2_ALG_TGA.csv,10.5258/SOTON/D2004
UiO66NH2@Alg,181.488,87.738,2_ALG_TGA.csv,10.5258/SOTON/D2004
UiO66NH2@Alg,182.488,87.68829,2_ALG_TGA.csv,10.5258/SOTON/D2004
UiO66NH2@Alg,183.488,87.63494,2_ALG_TGA.csv,10.5258/SOTON/D2004
UiO66NH2@Alg,184.488,87.60604,2_ALG_TGA.csv,10.5258/SOTON/D2004
UiO66NH2@Alg,185.488,87.58141,2_ALG_TGA.csv,10.5258/SOTON/D2004
UiO66NH2@Alg,186.488,87.53613,2_ALG_TGA.csv,10.5258/SOTON/D2004
UiO66NH2@Alg,187.488,87.45502,2_ALG_TGA.csv,10.5258/SOTON/D2004
UiO66NH2@Alg,188.488,87.39896,2_ALG_TGA.csv,10.5258/SOTON/D2004
UiO66NH2@Alg,189.488,87.37325,2_ALG_TGA.csv,10.5258/SOTON/D2004
UiO66NH2@Alg,190.488,87.31703,2_ALG_TGA.csv,10.5258/SOTON/D2004
UiO66NH2@Alg,191.488,87.2608,2_ALG_TGA.csv,10.5258/SOTON/D2004
UiO66NH2@Alg,192.488,87.23213,2_ALG_TGA.csv,10.5258/SOTON/D2004
UiO66NH2@Alg,193.488,87.1881,2_ALG_TGA.csv,10.5258/SOTON/D2004
UiO66NH2@Alg,194.488,87.13371,2_ALG_TGA.csv,10.5258/SOTON/D2004
UiO66NH2@Alg,195.488,87.08921,2_ALG_TGA.csv,10.5258/SOTON/D2004
UiO66NH2@Alg,196.488,87.04341,2_ALG_TGA.csv,10.5258/SOTON/D2004
UiO66NH2@Alg,197.488,86.99256,2_ALG_TGA.csv,10.5258/SOTON/D2004
UiO66NH2@Alg,198.488,86.93389,2_ALG_TGA.csv,10.5258/SOTON/D2004
UiO66NH2@Alg,199.488,86.91005,2_ALG_TGA.csv,10.5258/SOTON/D2004
UiO66NH2@Alg,200.488,86.858,2_ALG_TGA.csv,10.5258/SOTON/D2004
UiO66NH2@Alg,201.488,86.81122,2_ALG_TGA.csv,10.5258/SOTON/D2004
UiO66NH2@Alg,202.488,86.7841,2_ALG_TGA.csv,10.5258/SOTON/D2004
UiO66NH2@Alg,203.488,86.7403,2_ALG_TGA.csv,10.5258/SOTON/D2004
UiO66NH2@Alg,204.488,86.6775,2_ALG_TGA.csv,10.5258/SOTON/D2004
UiO66NH2@Alg,205.488,86.63781,2_ALG_TGA.csv,10.5258/SOTON/D2004
UiO66NH2@Alg,206.488,86.58967,2_ALG_TGA.csv,10.5258/SOTON/D2004
UiO66NH2@Alg,207.488,86.5219,2_ALG_TGA.csv,10.5258/SOTON/D2004
UiO66NH2@Alg,208.488,86.47985,2_ALG_TGA.csv,10.5258/SOTON/D2004
UiO66NH2@Alg,209.488,86.43568,2_ALG_TGA.csv,10.5258/SOTON/D2004
UiO66NH2@Alg,210.488,86.38768,2_ALG_TGA.csv,10.5258/SOTON/D2004
UiO66NH2@Alg,211.488,86.32886,2_ALG_TGA.csv,10.5258/SOTON/D2004
UiO66NH2@Alg,212.488,86.26769,2_ALG_TGA.csv,10.5258/SOTON/D2004
UiO66NH2@Alg,213.488,86.21915,2_ALG_TGA.csv,10.5258/SOTON/D2004
UiO66NH2@Alg,214.488,86.14553,2_ALG_TGA.csv,10.5258/SOTON/D2004
UiO66NH2@Alg,215.488,86.09814,2_ALG_TGA.csv,10.5258/SOTON/D2004
UiO66NH2@Alg,216.488,86.0461,2_ALG_TGA.csv,10.5258/SOTON/D2004
UiO66NH2@Alg,217.488,85.96642,2_ALG_TGA.csv,10.5258/SOTON/D2004
UiO66NH2@Alg,218.488,85.90383,2_ALG_TGA.csv,10.5258/SOTON/D2004
UiO66NH2@Alg,219.488,85.82147,2_ALG_TGA.csv,10.5258/SOTON/D2004
UiO66NH2@Alg,220.488,85.75393,2_ALG_TGA.csv,10.5258/SOTON/D2004
UiO66NH2@Alg,221.488,85.70571,2_ALG_TGA.csv,10.5258/SOTON/D2004
UiO66NH2@Alg,222.488,85.62132,2_ALG_TGA.csv,10.5258/SOTON/D2004
UiO66NH2@Alg,223.488,85.54999,2_ALG_TGA.csv,10.5258/SOTON/D2004
UiO66NH2@Alg,224.488,85.47959,2_ALG_TGA.csv,10.5258/SOTON/D2004
UiO66NH2@Alg,225.488,85.39034,2_ALG_TGA.csv,10.5258/SOTON/D2004
UiO66NH2@Alg,226.488,85.29078,2_ALG_TGA.csv,10.5258/SOTON/D2004
UiO66NH2@Alg,227.488,85.18403,2_ALG_TGA.csv,10.5258/SOTON/D2004
UiO66NH2@Alg,228.488,85.09694,2_ALG_TGA.csv,10.5258/SOTON/D2004
UiO66NH2@Alg,229.488,85.01652,2_ALG_TGA.csv,10.5258/SOTON/D2004
UiO66NH2@Alg,230.488,84.93366,2_ALG_TGA.csv,10.5258/SOTON/D2004
UiO66NH2@Alg,231.488,84.81243,2_ALG_TGA.csv,10.5258/SOTON/D2004
UiO66NH2@Alg,232.488,84.68744,2_ALG_TGA.csv,10.5258/SOTON/D2004
UiO66NH2@Alg,233.488,84.5823,2_ALG_TGA.csv,10.5258/SOTON/D2004
UiO66NH2@Alg,234.488,84.45764,2_ALG_TGA.csv,10.5258/SOTON/D2004
UiO66NH2@Alg,235.488,84.30041,2_ALG_TGA.csv,10.5258/SOTON/D2004
UiO66NH2@Alg,236.488,84.16473,2_ALG_TGA.csv,10.5258/SOTON/D2004
UiO66NH2@Alg,237.488,84.02952,2_ALG_TGA.csv,10.5258/SOTON/D2004
UiO66NH2@Alg,238.488,83.8989,2_ALG_TGA.csv,10.5258/SOTON/D2004
UiO66NH2@Alg,239.488,83.74275,2_ALG_TGA.csv,10.5258/SOTON/D2004
UiO66NH2@Alg,240.488,83.58535,2_ALG_TGA.csv,10.5258/SOTON/D2004
UiO66NH2@Alg,241.488,83.42844,2_ALG_TGA.csv,10.5258/SOTON/D2004
UiO66NH2@Alg,242.488,83.25527,2_ALG_TGA.csv,10.5258/SOTON/D2004
UiO66NH2@Alg,243.488,83.06417,2_ALG_TGA.csv,10.5258/SOTON/D2004
UiO66NH2@Alg,244.488,82.90769,2_ALG_TGA.csv,10.5258/SOTON/D2004
UiO66NH2@Alg,245.488,82.72308,2_ALG_TGA.csv,10.5258/SOTON/D2004
UiO66NH2@Alg,246.488,82.50819,2_ALG_TGA.csv,10.5258/SOTON/D2004
UiO66NH2@Alg,247.488,82.31756,2_ALG_TGA.csv,10.5258/SOTON/D2004
UiO66NH2@Alg,248.488,82.11722,2_ALG_TGA.csv,10.5258/SOTON/D2004
UiO66NH2@Alg,249.488,81.91119,2_ALG_TGA.csv,10.5258/SOTON/D2004
UiO66NH2@Alg,250.488,81.70618,2_ALG_TGA.csv,10.5258/SOTON/D2004
UiO66NH2@Alg,251.488,81.49233,2_ALG_TGA.csv,10.5258/SOTON/D2004
UiO66NH2@Alg,252.488,81.2624,2_ALG_TGA.csv,10.5258/SOTON/D2004
UiO66NH2@Alg,253.488,81.01069,2_ALG_TGA.csv,10.5258/SOTON/D2004
UiO66NH2@Alg,254.488,80.74982,2_ALG_TGA.csv,10.5258/SOTON/D2004
UiO66NH2@Alg,255.488,80.54474,2_ALG_TGA.csv,10.5258/SOTON/D2004
UiO66NH2@Alg,256.488,80.32654,2_ALG_TGA.csv,10.5258/SOTON/D2004
UiO66NH2@Alg,257.488,80.09318,2_ALG_TGA.csv,10.5258/SOTON/D2004
UiO66NH2@Alg,258.488,79.84507,2_ALG_TGA.csv,10.5258/SOTON/D2004
UiO66NH2@Alg,259.488,79.6031,2_ALG_TGA.csv,10.5258/SOTON/D2004
UiO66NH2@Alg,260.488,79.35575,2_ALG_TGA.csv,10.5258/SOTON/D2004
UiO66NH2@Alg,261.488,79.08606,2_ALG_TGA.csv,10.5258/SOTON/D2004
UiO66NH2@Alg,262.488,78.82023,2_ALG_TGA.csv,10.5258/SOTON/D2004
UiO66NH2@Alg,263.488,78.56511,2_ALG_TGA.csv,10.5258/SOTON/D2004
UiO66NH2@Alg,264.488,78.31583,2_ALG_TGA.csv,10.5258/SOTON/D2004
UiO66NH2@Alg,265.488,78.07452,2_ALG_TGA.csv,10.5258/SOTON/D2004
UiO66NH2@Alg,266.488,77.80821,2_ALG_TGA.csv,10.5258/SOTON/D2004
UiO66NH2@Alg,267.488,77.56038,2_ALG_TGA.csv,10.5258/SOTON/D2004
UiO66NH2@Alg,268.488,77.30086,2_ALG_TGA.csv,10.5258/SOTON/D2004
UiO66NH2@Alg,269.488,77.02777,2_ALG_TGA.csv,10.5258/SOTON/D2004
UiO66NH2@Alg,270.488,76.75326,2_ALG_TGA.csv,10.5258/SOTON/D2004
UiO66NH2@Alg,271.488,76.50568,2_ALG_TGA.csv,10.5258/SOTON/D2004
UiO66NH2@Alg,272.488,76.2456,2_ALG_TGA.csv,10.5258/SOTON/D2004
UiO66NH2@Alg,273.488,75.99446,2_ALG_TGA.csv,10.5258/SOTON/D2004
UiO66NH2@Alg,274.488,75.73837,2_ALG_TGA.csv,10.5258/SOTON/D2004
UiO66NH2@Alg,275.488,75.47734,2_ALG_TGA.csv,10.5258/SOTON/D2004
UiO66NH2@Alg,276.488,75.23323,2_ALG_TGA.csv,10.5258/SOTON/D2004
UiO66NH2@Alg,277.488,74.98837,2_ALG_TGA.csv,10.5258/SOTON/D2004
UiO66NH2@Alg,278.488,74.74433,2_ALG_TGA.csv,10.5258/SOTON/D2004
UiO66NH2@Alg,279.488,74.51359,2_ALG_TGA.csv,10.5258/SOTON/D2004
UiO66NH2@Alg,280.488,74.24405,2_ALG_TGA.csv,10.5258/SOTON/D2004
UiO66NH2@Alg,281.488,74.00549,2_ALG_TGA.csv,10.5258/SOTON/D2004
UiO66NH2@Alg,282.488,73.76795,2_ALG_TGA.csv,10.5258/SOTON/D2004
UiO66NH2@Alg,283.488,73.52757,2_ALG_TGA.csv,10.5258/SOTON/D2004
UiO66NH2@Alg,284.488,73.30304,2_ALG_TGA.csv,10.5258/SOTON/D2004
UiO66NH2@Alg,285.488,73.06774,2_ALG_TGA.csv,10.5258/SOTON/D2004
UiO66NH2@Alg,286.488,72.86152,2_ALG_TGA.csv,10.5258/SOTON/D2004
UiO66NH2@Alg,287.488,72.63303,2_ALG_TGA.csv,10.5258/SOTON/D2004
UiO66NH2@Alg,288.488,72.37983,2_ALG_TGA.csv,10.5258/SOTON/D2004
UiO66NH2@Alg,289.488,72.12741,2_ALG_TGA.csv,10.5258/SOTON/D2004
UiO66NH2@Alg,290.488,71.94581,2_ALG_TGA.csv,10.5258/SOTON/D2004
UiO66NH2@Alg,291.488,71.74576,2_ALG_TGA.csv,10.5258/SOTON/D2004
UiO66NH2@Alg,292.488,71.52315,2_ALG_TGA.csv,10.5258/SOTON/D2004
UiO66NH2@Alg,293.488,71.29205,2_ALG_TGA.csv,10.5258/SOTON/D2004
UiO66NH2@Alg,294.488,71.09494,2_ALG_TGA.csv,10.5258/SOTON/D2004
UiO66NH2@Alg,295.488,70.88546,2_ALG_TGA.csv,10.5258/SOTON/D2004
UiO66NH2@Alg,296.488,70.68246,2_ALG_TGA.csv,10.5258/SOTON/D2004
UiO66NH2@Alg,297.488,70.50121,2_ALG_TGA.csv,10.5258/SOTON/D2004
UiO66NH2@Alg,298.488,70.3075,2_ALG_TGA.csv,10.5258/SOTON/D2004
UiO66NH2@Alg,299.488,70.10634,2_ALG_TGA.csv,10.5258/SOTON/D2004
UiO66NH2@Alg,300.488,69.91842,2_ALG_TGA.csv,10.5258/SOTON/D2004
UiO66NH2@Alg,301.488,69.74208,2_ALG_TGA.csv,10.5258/SOTON/D2004
UiO66NH2@Alg,302.488,69.56203,2_ALG_TGA.csv,10.5258/SOTON/D2004
UiO66NH2@Alg,303.488,69.38814,2_ALG_TGA.csv,10.5258/SOTON/D2004
UiO66NH2@Alg,304.488,69.21841,2_ALG_TGA.csv,10.5258/SOTON/D2004
UiO66NH2@Alg,305.488,69.06056,2_ALG_TGA.csv,10.5258/SOTON/D2004
UiO66NH2@Alg,306.488,68.89451,2_ALG_TGA.csv,10.5258/SOTON/D2004
UiO66NH2@Alg,307.488,68.74832,2_ALG_TGA.csv,10.5258/SOTON/D2004
UiO66NH2@Alg,308.488,68.56529,2_ALG_TGA.csv,10.5258/SOTON/D2004
UiO66NH2@Alg,309.488,68.4468,2_ALG_TGA.csv,10.5258/SOTON/D2004
UiO66NH2@Alg,310.488,68.31645,2_ALG_TGA.csv,10.5258/SOTON/D2004
UiO66NH2@Alg,311.488,68.16077,2_ALG_TGA.csv,10.5258/SOTON/D2004
UiO66NH2@Alg,312.488,68.00559,2_ALG_TGA.csv,10.5258/SOTON/D2004
UiO66NH2@Alg,313.488,67.85683,2_ALG_TGA.csv,10.5258/SOTON/D2004
UiO66NH2@Alg,314.488,67.73666,2_ALG_TGA.csv,10.5258/SOTON/D2004
UiO66NH2@Alg,315.488,67.59344,2_ALG_TGA.csv,10.5258/SOTON/D2004
UiO66NH2@Alg,316.488,67.43249,2_ALG_TGA.csv,10.5258/SOTON/D2004
UiO66NH2@Alg,317.488,67.27003,2_ALG_TGA.csv,10.5258/SOTON/D2004
UiO66NH2@Alg,318.488,67.1547,2_ALG_TGA.csv,10.5258/SOTON/D2004
UiO66NH2@Alg,319.488,67.07009,2_ALG_TGA.csv,10.5258/SOTON/D2004
UiO66NH2@Alg,320.488,66.96447,2_ALG_TGA.csv,10.5258/SOTON/D2004
UiO66NH2@Alg,321.488,66.83494,2_ALG_TGA.csv,10.5258/SOTON/D2004
UiO66NH2@Alg,322.488,66.70106,2_ALG_TGA.csv,10.5258/SOTON/D2004
UiO66NH2@Alg,323.488,66.59896,2_ALG_TGA.csv,10.5258/SOTON/D2004
UiO66NH2@Alg,324.488,66.43587,2_ALG_TGA.csv,10.5258/SOTON/D2004
UiO66NH2@Alg,325.488,66.25884,2_ALG_TGA.csv,10.5258/SOTON/D2004
UiO66NH2@Alg,326.488,66.14988,2_ALG_TGA.csv,10.5258/SOTON/D2004
UiO66NH2@Alg,327.488,66.06732,2_ALG_TGA.csv,10.5258/SOTON/D2004
UiO66NH2@Alg,328.488,65.96229,2_ALG_TGA.csv,10.5258/SOTON/D2004
UiO66NH2@Alg,329.488,65.85425,2_ALG_TGA.csv,10.5258/SOTON/D2004
UiO66NH2@Alg,330.488,65.7189,2_ALG_TGA.csv,10.5258/SOTON/D2004
UiO66NH2@Alg,331.488,65.58085,2_ALG_TGA.csv,10.5258/SOTON/D2004
UiO66NH2@Alg,332.488,65.44347,2_ALG_TGA.csv,10.5258/SOTON/D2004
UiO66NH2@Alg,333.488,65.3269,2_ALG_TGA.csv,10.5258/SOTON/D2004
UiO66NH2@Alg,334.488,65.20745,2_ALG_TGA.csv,10.5258/SOTON/D2004
UiO66NH2@Alg,335.488,65.06287,2_ALG_TGA.csv,10.5258/SOTON/D2004
UiO66NH2@Alg,336.488,64.95558,2_ALG_TGA.csv,10.5258/SOTON/D2004
UiO66NH2@Alg,337.488,64.82914,2_ALG_TGA.csv,10.5258/SOTON/D2004
UiO66NH2@Alg,338.488,64.70169,2_ALG_TGA.csv,10.5258/SOTON/D2004
UiO66NH2@Alg,339.488,64.56916,2_ALG_TGA.csv,10.5258/SOTON/D2004
UiO66NH2@Alg,340.488,64.42041,2_ALG_TGA.csv,10.5258/SOTON/D2004
UiO66NH2@Alg,341.488,64.29615,2_ALG_TGA.csv,10.5258/SOTON/D2004
UiO66NH2@Alg,342.488,64.14726,2_ALG_TGA.csv,10.5258/SOTON/D2004
UiO66NH2@Alg,343.488,64.02218,2_ALG_TGA.csv,10.5258/SOTON/D2004
UiO66NH2@Alg,344.488,63.89541,2_ALG_TGA.csv,10.5258/SOTON/D2004
UiO66NH2@Alg,345.488,63.77657,2_ALG_TGA.csv,10.5258/SOTON/D2004
UiO66NH2@Alg,346.488,63.65592,2_ALG_TGA.csv,10.5258/SOTON/D2004
UiO66NH2@Alg,347.488,63.51406,2_ALG_TGA.csv,10.5258/SOTON/D2004
UiO66NH2@Alg,348.488,63.32965,2_ALG_TGA.csv,10.5258/SOTON/D2004
UiO66NH2@Alg,349.488,63.19815,2_ALG_TGA.csv,10.5258/SOTON/D2004
UiO66NH2@Alg,350.488,63.08608,2_ALG_TGA.csv,10.5258/SOTON/D2004
UiO66NH2@Alg,351.488,62.90577,2_ALG_TGA.csv,10.5258/SOTON/D2004
UiO66NH2@Alg,352.488,62.79426,2_ALG_TGA.csv,10.5258/SOTON/D2004
UiO66NH2@Alg,353.488,62.66148,2_ALG_TGA.csv,10.5258/SOTON/D2004
UiO66NH2@Alg,354.488,62.50825,2_ALG_TGA.csv,10.5258/SOTON/D2004
UiO66NH2@Alg,355.488,62.3758,2_ALG_TGA.csv,10.5258/SOTON/D2004
UiO66NH2@Alg,356.488,62.20966,2_ALG_TGA.csv,10.5258/SOTON/D2004
UiO66NH2@Alg,357.488,62.05722,2_ALG_TGA.csv,10.5258/SOTON/D2004
UiO66NH2@Alg,358.488,61.91383,2_ALG_TGA.csv,10.5258/SOTON/D2004
UiO66NH2@Alg,359.488,61.7547,2_ALG_TGA.csv,10.5258/SOTON/D2004
UiO66NH2@Alg,360.488,61.59773,2_ALG_TGA.csv,10.5258/SOTON/D2004
UiO66NH2@Alg,361.488,61.44775,2_ALG_TGA.csv,10.5258/SOTON/D2004
UiO66NH2@Alg,362.488,61.28253,2_ALG_TGA.csv,10.5258/SOTON/D2004
UiO66NH2@Alg,363.488,61.1322,2_ALG_TGA.csv,10.5258/SOTON/D2004
UiO66NH2@Alg,364.488,60.95992,2_ALG_TGA.csv,10.5258/SOTON/D2004
UiO66NH2@Alg,365.488,60.784,2_ALG_TGA.csv,10.5258/SOTON/D2004
UiO66NH2@Alg,366.488,60.62424,2_ALG_TGA.csv,10.5258/SOTON/D2004
UiO66NH2@Alg,367.488,60.47268,2_ALG_TGA.csv,10.5258/SOTON/D2004
UiO66NH2@Alg,368.488,60.30351,2_ALG_TGA.csv,10.5258/SOTON/D2004
UiO66NH2@Alg,369.488,60.12698,2_ALG_TGA.csv,10.5258/SOTON/D2004
UiO66NH2@Alg,370.488,59.95279,2_ALG_TGA.csv,10.5258/SOTON/D2004
UiO66NH2@Alg,371.488,59.77373,2_ALG_TGA.csv,10.5258/SOTON/D2004
UiO66NH2@Alg,372.488,59.61145,2_ALG_TGA.csv,10.5258/SOTON/D2004
UiO66NH2@Alg,373.488,59.43236,2_ALG_TGA.csv,10.5258/SOTON/D2004
UiO66NH2@Alg,374.488,59.25567,2_ALG_TGA.csv,10.5258/SOTON/D2004
UiO66NH2@Alg,375.488,59.0527,2_ALG_TGA.csv,10.5258/SOTON/D2004
UiO66NH2@Alg,376.488,58.88362,2_ALG_TGA.csv,10.5258/SOTON/D2004
UiO66NH2@Alg,377.488,58.69546,2_ALG_TGA.csv,10.5258/SOTON/D2004
UiO66NH2@Alg,378.488,58.51567,2_ALG_TGA.csv,10.5258/SOTON/D2004
UiO66NH2@Alg,379.488,58.29966,2_ALG_TGA.csv,10.5258/SOTON/D2004
UiO66NH2@Alg,380.488,58.10179,2_ALG_TGA.csv,10.5258/SOTON/D2004
UiO66NH2@Alg,381.488,57.93097,2_ALG_TGA.csv,10.5258/SOTON/D2004
UiO66NH2@Alg,382.488,57.73077,2_ALG_TGA.csv,10.5258/SOTON/D2004
UiO66NH2@Alg,383.488,57.56143,2_ALG_TGA.csv,10.5258/SOTON/D2004
UiO66NH2@Alg,384.488,57.37086,2_ALG_TGA.csv,10.5258/SOTON/D2004
UiO66NH2@Alg,385.488,57.12826,2_ALG_TGA.csv,10.5258/SOTON/D2004
UiO66NH2@Alg,386.488,56.89657,2_ALG_TGA.csv,10.5258/SOTON/D2004
UiO66NH2@Alg,387.488,56.71366,2_ALG_TGA.csv,10.5258/SOTON/D2004
UiO66NH2@Alg,388.488,56.50767,2_ALG_TGA.csv,10.5258/SOTON/D2004
UiO66NH2@Alg,389.488,56.3018,2_ALG_TGA.csv,10.5258/SOTON/D2004
UiO66NH2@Alg,390.488,56.07573,2_ALG_TGA.csv,10.5258/SOTON/D2004
UiO66NH2@Alg,391.488,55.83737,2_ALG_TGA.csv,10.5258/SOTON/D2004
UiO66NH2@Alg,392.488,55.611,2_ALG_TGA.csv,10.5258/SOTON/D2004
UiO66NH2@Alg,393.488,55.40893,2_ALG_TGA.csv,10.5258/SOTON/D2004
UiO66NH2@Alg,394.488,55.19343,2_ALG_TGA.csv,10.5258/SOTON/D2004
UiO66NH2@Alg,395.488,54.9632,2_ALG_TGA.csv,10.5258/SOTON/D2004
UiO66NH2@Alg,396.488,54.77913,2_ALG_TGA.csv,10.5258/SOTON/D2004
UiO66NH2@Alg,397.488,54.55475,2_ALG_TGA.csv,10.5258/SOTON/D2004
UiO66NH2@Alg,398.488,54.25479,2_ALG_TGA.csv,10.5258/SOTON/D2004
UiO66NH2@Alg,399.488,54.10922,2_ALG_TGA.csv,10.5258/SOTON/D2004
UiO66NH2@Alg,400.488,53.92171,2_ALG_TGA.csv,10.5258/SOTON/D2004
UiO66NH2@Alg,401.488,53.6906,2_ALG_TGA.csv,10.5258/SOTON/D2004
UiO66NH2@Alg,402.488,53.49426,2_ALG_TGA.csv,10.5258/SOTON/D2004
UiO66NH2@Alg,403.488,53.3274,2_ALG_TGA.csv,10.5258/SOTON/D2004
UiO66NH2@Alg,404.488,53.12807,2_ALG_TGA.csv,10.5258/SOTON/D2004
UiO66NH2@Alg,405.488,52.92474,2_ALG_TGA.csv,10.5258/SOTON/D2004
UiO66NH2@Alg,406.488,52.74411,2_ALG_TGA.csv,10.5258/SOTON/D2004
UiO66NH2@Alg,407.488,52.58361,2_ALG_TGA.csv,10.5258/SOTON/D2004
UiO66NH2@Alg,408.488,52.43251,2_ALG_TGA.csv,10.5258/SOTON/D2004
UiO66NH2@Alg,409.488,52.25578,2_ALG_TGA.csv,10.5258/SOTON/D2004
UiO66NH2@Alg,410.488,52.07337,2_ALG_TGA.csv,10.5258/SOTON/D2004
UiO66NH2@Alg,411.488,51.88085,2_ALG_TGA.csv,10.5258/SOTON/D2004
UiO66NH2@Alg,412.488,51.70817,2_ALG_TGA.csv,10.5258/SOTON/D2004
UiO66NH2@Alg,413.488,51.54922,2_ALG_TGA.csv,10.5258/SOTON/D2004
UiO66NH2@Alg,414.488,51.38971,2_ALG_TGA.csv,10.5258/SOTON/D2004
UiO66NH2@Alg,415.488,51.19067,2_ALG_TGA.csv,10.5258/SOTON/D2004
UiO66NH2@Alg,416.488,51.03911,2_ALG_TGA.csv,10.5258/SOTON/D2004
UiO66NH2@Alg,417.488,50.9123,2_ALG_TGA.csv,10.5258/SOTON/D2004
UiO66NH2@Alg,418.488,50.76432,2_ALG_TGA.csv,10.5258/SOTON/D2004
UiO66NH2@Alg,419.488,50.58249,2_ALG_TGA.csv,10.5258/SOTON/D2004
UiO66NH2@Alg,420.488,50.41059,2_ALG_TGA.csv,10.5258/SOTON/D2004
UiO66NH2@Alg,421.488,50.26351,2_ALG_TGA.csv,10.5258/SOTON/D2004
UiO66NH2@Alg,422.488,50.09539,2_ALG_TGA.csv,10.5258/SOTON/D2004
UiO66NH2@Alg,423.488,49.90418,2_ALG_TGA.csv,10.5258/SOTON/D2004
UiO66NH2@Alg,424.488,49.83227,2_ALG_TGA.csv,10.5258/SOTON/D2004
UiO66NH2@Alg,425.488,49.63276,2_ALG_TGA.csv,10.5258/SOTON/D2004
UiO66NH2@Alg,426.488,49.42713,2_ALG_TGA.csv,10.5258/SOTON/D2004
UiO66NH2@Alg,427.488,49.30757,2_ALG_TGA.csv,10.5258/SOTON/D2004
UiO66NH2@Alg,428.488,49.17972,2_ALG_TGA.csv,10.5258/SOTON/D2004
UiO66NH2@Alg,429.488,49.04323,2_ALG_TGA.csv,10.5258/SOTON/D2004
UiO66NH2@Alg,430.488,48.88618,2_ALG_TGA.csv,10.5258/SOTON/D2004
UiO66NH2@Alg,431.488,48.73142,2_ALG_TGA.csv,10.5258/SOTON/D2004
UiO66NH2@Alg,432.488,48.54368,2_ALG_TGA.csv,10.5258/SOTON/D2004
UiO66NH2@Alg,433.488,48.39094,2_ALG_TGA.csv,10.5258/SOTON/D2004
UiO66NH2@Alg,434.488,48.26703,2_ALG_TGA.csv,10.5258/SOTON/D2004
UiO66NH2@Alg,435.488,48.12479,2_ALG_TGA.csv,10.5258/SOTON/D2004
UiO66NH2@Alg,436.488,47.94162,2_ALG_TGA.csv,10.5258/SOTON/D2004
UiO66NH2@Alg,437.488,47.80074,2_ALG_TGA.csv,10.5258/SOTON/D2004
UiO66NH2@Alg,438.488,47.68527,2_ALG_TGA.csv,10.5258/SOTON/D2004
UiO66NH2@Alg,439.488,47.50403,2_ALG_TGA.csv,10.5258/SOTON/D2004
UiO66NH2@Alg,440.488,47.32355,2_ALG_TGA.csv,10.5258/SOTON/D2004
UiO66NH2@Alg,441.488,47.21799,2_ALG_TGA.csv,10.5258/SOTON/D2004
UiO66NH2@Alg,442.488,47.02437,2_ALG_TGA.csv,10.5258/SOTON/D2004
UiO66NH2@Alg,443.488,46.873,2_ALG_TGA.csv,10.5258/SOTON/D2004
UiO66NH2@Alg,444.488,46.7778,2_ALG_TGA.csv,10.5258/SOTON/D2004
UiO66NH2@Alg,445.488,46.58272,2_ALG_TGA.csv,10.5258/SOTON/D2004
UiO66NH2@Alg,446.488,46.42318,2_ALG_TGA.csv,10.5258/SOTON/D2004
UiO66NH2@Alg,447.488,46.25096,2_ALG_TGA.csv,10.5258/SOTON/D2004
UiO66NH2@Alg,448.488,46.07124,2_ALG_TGA.csv,10.5258/SOTON/D2004
UiO66NH2@Alg,449.488,45.94529,2_ALG_TGA.csv,10.5258/SOTON/D2004
UiO66NH2@Alg,450.488,45.80234,2_ALG_TGA.csv,10.5258/SOTON/D2004
UiO66NH2@Alg,451.488,45.6563,2_ALG_TGA.csv,10.5258/SOTON/D2004
UiO66NH2@Alg,452.488,45.4855,2_ALG_TGA.csv,10.5258/SOTON/D2004
UiO66NH2@Alg,453.488,45.32346,2_ALG_TGA.csv,10.5258/SOTON/D2004
UiO66NH2@Alg,454.488,45.16352,2_ALG_TGA.csv,10.5258/SOTON/D2004
UiO66NH2@Alg,455.488,44.98589,2_ALG_TGA.csv,10.5258/SOTON/D2004
UiO66NH2@Alg,456.488,44.84128,2_ALG_TGA.csv,10.5258/SOTON/D2004
UiO66NH2@Alg,457.488,44.71171,2_ALG_TGA.csv,10.5258/SOTON/D2004
UiO66NH2@Alg,458.488,44.52748,2_ALG_TGA.csv,10.5258/SOTON/D2004
UiO66NH2@Alg,459.488,44.37756,2_ALG_TGA.csv,10.5258/SOTON/D2004
UiO66NH2@Alg,460.488,44.22753,2_ALG_TGA.csv,10.5258/SOTON/D2004
UiO66NH2@Alg,461.488,44.10922,2_ALG_TGA.csv,10.5258/SOTON/D2004
UiO66NH2@Alg,462.488,43.96938,2_ALG_TGA.csv,10.5258/SOTON/D2004
UiO66NH2@Alg,463.488,43.77647,2_ALG_TGA.csv,10.5258/SOTON/D2004
UiO66NH2@Alg,464.488,43.59326,2_ALG_TGA.csv,10.5258/SOTON/D2004
UiO66NH2@Alg,465.488,43.43946,2_ALG_TGA.csv,10.5258/SOTON/D2004
UiO66NH2@Alg,466.488,43.28447,2_ALG_TGA.csv,10.5258/SOTON/D2004
UiO66NH2@Alg,467.488,43.14188,2_ALG_TGA.csv,10.5258/SOTON/D2004
UiO66NH2@Alg,468.488,42.96948,2_ALG_TGA.csv,10.5258/SOTON/D2004
UiO66NH2@Alg,469.488,42.77593,2_ALG_TGA.csv,10.5258/SOTON/D2004
UiO66NH2@Alg,470.488,42.60784,2_ALG_TGA.csv,10.5258/SOTON/D2004
UiO66NH2@Alg,471.488,42.46561,2_ALG_TGA.csv,10.5258/SOTON/D2004
UiO66NH2@Alg,472.488,42.30983,2_ALG_TGA.csv,10.5258/SOTON/D2004
UiO66NH2@Alg,473.488,42.13134,2_ALG_TGA.csv,10.5258/SOTON/D2004
UiO66NH2@Alg,474.488,41.97056,2_ALG_TGA.csv,10.5258/SOTON/D2004
UiO66NH2@Alg,475.488,41.85126,2_ALG_TGA.csv,10.5258/SOTON/D2004
UiO66NH2@Alg,476.488,41.66228,2_ALG_TGA.csv,10.5258/SOTON/D2004
UiO66NH2@Alg,477.488,41.47768,2_ALG_TGA.csv,10.5258/SOTON/D2004
UiO66NH2@Alg,478.488,41.3385,2_ALG_TGA.csv,10.5258/SOTON/D2004
UiO66NH2@Alg,479.488,41.17756,2_ALG_TGA.csv,10.5258/SOTON/D2004
UiO66NH2@Alg,480.488,41.00487,2_ALG_TGA.csv,10.5258/SOTON/D2004
UiO66NH2@Alg,481.488,40.82517,2_ALG_TGA.csv,10.5258/SOTON/D2004
UiO66NH2@Alg,482.488,40.62388,2_ALG_TGA.csv,10.5258/SOTON/D2004
UiO66NH2@Alg,483.488,40.49159,2_ALG_TGA.csv,10.5258/SOTON/D2004
UiO66NH2@Alg,484.488,40.3497,2_ALG_TGA.csv,10.5258/SOTON/D2004
UiO66NH2@Alg,485.488,40.21435,2_ALG_TGA.csv,10.5258/SOTON/D2004
UiO66NH2@Alg,486.488,39.98985,2_ALG_TGA.csv,10.5258/SOTON/D2004
UiO66NH2@Alg,487.488,39.82154,2_ALG_TGA.csv,10.5258/SOTON/D2004
UiO66NH2@Alg,488.488,39.6581,2_ALG_TGA.csv,10.5258/SOTON/D2004
UiO66NH2@Alg,489.488,39.4603,2_ALG_TGA.csv,10.5258/SOTON/D2004
UiO66NH2@Alg,490.488,39.27177,2_ALG_TGA.csv,10.5258/SOTON/D2004
UiO66NH2@Alg,491.488,39.16139,2_ALG_TGA.csv,10.5258/SOTON/D2004
UiO66NH2@Alg,492.488,39.0067,2_ALG_TGA.csv,10.5258/SOTON/D2004
UiO66NH2@Alg,493.488,38.79945,2_ALG_TGA.csv,10.5258/SOTON/D2004
UiO66NH2@Alg,494.488,38.5956,2_ALG_TGA.csv,10.5258/SOTON/D2004
UiO66NH2@Alg,495.488,38.43677,2_ALG_TGA.csv,10.5258/SOTON/D2004
UiO66NH2@Alg,496.488,38.28293,2_ALG_TGA.csv,10.5258/SOTON/D2004
UiO66NH2@Alg,497.488,38.1106,2_ALG_TGA.csv,10.5258/SOTON/D2004
UiO66NH2@Alg,498.488,37.90136,2_ALG_TGA.csv,10.5258/SOTON/D2004
UiO66NH2@Alg,499.488,37.69858,2_ALG_TGA.csv,10.5258/SOTON/D2004
UiO66NH2@Alg,500.488,37.52392,2_ALG_TGA.csv,10.5258/SOTON/D2004
UiO66NH2@Alg,501.488,37.35533,2_ALG_TGA.csv,10.5258/SOTON/D2004
UiO66NH2@Alg,502.488,37.14968,2_ALG_TGA.csv,10.5258/SOTON/D2004
UiO66NH2@Alg,503.488,36.95731,2_ALG_TGA.csv,10.5258/SOTON/D2004
UiO66NH2@Alg,504.488,36.76583,2_ALG_TGA.csv,10.5258/SOTON/D2004
UiO66NH2@Alg,505.488,36.57202,2_ALG_TGA.csv,10.5258/SOTON/D2004
UiO66NH2@Alg,506.488,36.42417,2_ALG_TGA.csv,10.5258/SOTON/D2004
UiO66NH2@Alg,507.488,36.19584,2_ALG_TGA.csv,10.5258/SOTON/D2004
UiO66NH2@Alg,508.488,36.00801,2_ALG_TGA.csv,10.5258/SOTON/D2004
UiO66NH2@Alg,509.488,35.83995,2_ALG_TGA.csv,10.5258/SOTON/D2004
UiO66NH2@Alg,510.488,35.68124,2_ALG_TGA.csv,10.5258/SOTON/D2004
UiO66NH2@Alg,511.488,35.46401,2_ALG_TGA.csv,10.5258/SOTON/D2004
UiO66NH2@Alg,512.488,35.23316,2_ALG_TGA.csv,10.5258/SOTON/D2004
UiO66NH2@Alg,513.488,34.98946,2_ALG_TGA.csv,10.5258/SOTON/D2004
UiO66NH2@Alg,514.488,34.8548,2_ALG_TGA.csv,10.5258/SOTON/D2004
UiO66NH2@Alg,515.488,34.65698,2_ALG_TGA.csv,10.5258/SOTON/D2004
UiO66NH2@Alg,516.488,34.42582,2_ALG_TGA.csv,10.5258/SOTON/D2004
UiO66NH2@Alg,517.488,34.20713,2_ALG_TGA.csv,10.5258/SOTON/D2004
UiO66NH2@Alg,518.488,34.00865,2_ALG_TGA.csv,10.5258/SOTON/D2004
UiO66NH2@Alg,519.488,33.85023,2_ALG_TGA.csv,10.5258/SOTON/D2004
UiO66NH2@Alg,520.488,33.69374,2_ALG_TGA.csv,10.5258/SOTON/D2004
UiO66NH2@Alg,521.488,33.44334,2_ALG_TGA.csv,10.5258/SOTON/D2004
UiO66NH2@Alg,522.488,33.28422,2_ALG_TGA.csv,10.5258/SOTON/D2004
UiO66NH2@Alg,523.488,33.10554,2_ALG_TGA.csv,10.5258/SOTON/D2004
UiO66NH2@Alg,524.488,32.92503,2_ALG_TGA.csv,10.5258/SOTON/D2004
UiO66NH2@Alg,525.488,32.74073,2_ALG_TGA.csv,10.5258/SOTON/D2004
UiO66NH2@Alg,526.488,32.54162,2_ALG_TGA.csv,10.5258/SOTON/D2004
UiO66NH2@Alg,527.488,32.4257,2_ALG_TGA.csv,10.5258/SOTON/D2004
UiO66NH2@Alg,528.488,32.2941,2_ALG_TGA.csv,10.5258/SOTON/D2004
UiO66NH2@Alg,529.488,32.1533,2_ALG_TGA.csv,10.5258/SOTON/D2004
UiO66NH2@Alg,530.488,31.95576,2_ALG_TGA.csv,10.5258/SOTON/D2004
UiO66NH2@Alg,531.488,31.76799,2_ALG_TGA.csv,10.5258/SOTON/D2004
UiO66NH2@Alg,532.488,31.64887,2_ALG_TGA.csv,10.5258/SOTON/D2004
UiO66NH2@Alg,533.488,31.51658,2_ALG_TGA.csv,10.5258/SOTON/D2004
UiO66NH2@Alg,534.488,31.3908,2_ALG_TGA.csv,10.5258/SOTON/D2004
UiO66NH2@Alg,535.488,31.28213,2_ALG_TGA.csv,10.5258/SOTON/D2004
UiO66NH2@Alg,536.488,31.16968,2_ALG_TGA.csv,10.5258/SOTON/D2004
UiO66NH2@Alg,537.488,31.05054,2_ALG_TGA.csv,10.5258/SOTON/D2004
UiO66NH2@Alg,538.488,30.92776,2_ALG_TGA.csv,10.5258/SOTON/D2004
UiO66NH2@Alg,539.488,30.83663,2_ALG_TGA.csv,10.5258/SOTON/D2004
UiO66NH2@Alg,540.488,30.68497,2_ALG_TGA.csv,10.5258/SOTON/D2004
UiO66NH2@Alg,541.488,30.56255,2_ALG_TGA.csv,10.5258/SOTON/D2004
UiO66NH2@Alg,542.488,30.45633,2_ALG_TGA.csv,10.5258/SOTON/D2004
UiO66NH2@Alg,543.488,30.361,2_ALG_TGA.csv,10.5258/SOTON/D2004
UiO66NH2@Alg,544.488,30.32119,2_ALG_TGA.csv,10.5258/SOTON/D2004
UiO66NH2@Alg,545.488,30.21765,2_ALG_TGA.csv,10.5258/SOTON/D2004
UiO66NH2@Alg,546.488,30.10316,2_ALG_TGA.csv,10.5258/SOTON/D2004
UiO66NH2@Alg,547.488,30.01378,2_ALG_TGA.csv,10.5258/SOTON/D2004
UiO66NH2@Alg,548.488,29.96581,2_ALG_TGA.csv,10.5258/SOTON/D2004
UiO66NH2@Alg,549.488,29.9114,2_ALG_TGA.csv,10.5258/SOTON/D2004
UiO66NH2@Alg,550.488,29.88266,2_ALG_TGA.csv,10.5258/SOTON/D2004
UiO66NH2@Alg,551.488,29.58977,2_ALG_TGA.csv,10.5258/SOTON/D2004
UiO66NH2@Alg,552.488,29.45174,2_ALG_TGA.csv,10.5258/SOTON/D2004
UiO66NH2@Alg,553.488,29.51566,2_ALG_TGA.csv,10.5258/SOTON/D2004
UiO66NH2@Alg,554.488,29.48871,2_ALG_TGA.csv,10.5258/SOTON/D2004
UiO66NH2@Alg,555.488,29.4765,2_ALG_TGA.csv,10.5258/SOTON/D2004
UiO66NH2@Alg,556.488,29.40749,2_ALG_TGA.csv,10.5258/SOTON/D2004
UiO66NH2@Alg,557.488,29.30146,2_ALG_TGA.csv,10.5258/SOTON/D2004
UiO66NH2@Alg,558.488,29.20927,2_ALG_TGA.csv,10.5258/SOTON/D2004
UiO66NH2@Alg,559.488,29.14959,2_ALG_TGA.csv,10.5258/SOTON/D2004
UiO66NH2@Alg,560.488,29.09408,2_ALG_TGA.csv,10.5258/SOTON/D2004
UiO66NH2@Alg,561.488,29.06784,2_ALG_TGA.csv,10.5258/SOTON/D2004
UiO66NH2@Alg,562.488,29.049,2_ALG_TGA.csv,10.5258/SOTON/D2004
UiO66NH2@Alg,563.488,28.92653,2_ALG_TGA.csv,10.5258/SOTON/D2004
UiO66NH2@Alg,564.488,28.85566,2_ALG_TGA.csv,10.5258/SOTON/D2004
UiO66NH2@Alg,565.488,28.82979,2_ALG_TGA.csv,10.5258/SOTON/D2004
UiO66NH2@Alg,566.488,28.7897,2_ALG_TGA.csv,10.5258/SOTON/D2004
UiO66NH2@Alg,567.488,28.72148,2_ALG_TGA.csv,10.5258/SOTON/D2004
UiO66NH2@Alg,568.488,28.66814,2_ALG_TGA.csv,10.5258/SOTON/D2004
UiO66NH2@Alg,569.488,28.58074,2_ALG_TGA.csv,10.5258/SOTON/D2004
UiO66NH2@Alg,570.488,28.52528,2_ALG_TGA.csv,10.5258/SOTON/D2004
UiO66NH2@Alg,571.488,28.55017,2_ALG_TGA.csv,10.5258/SOTON/D2004
UiO66NH2@Alg,572.488,28.50017,2_ALG_TGA.csv,10.5258/SOTON/D2004
UiO66NH2@Alg,573.488,28.41717,2_ALG_TGA.csv,10.5258/SOTON/D2004
UiO66NH2@Alg,574.488,28.37272,2_ALG_TGA.csv,10.5258/SOTON/D2004
UiO66NH2@Alg,575.488,28.26708,2_ALG_TGA.csv,10.5258/SOTON/D2004
UiO66NH2@Alg,576.488,28.22287,2_ALG_TGA.csv,10.5258/SOTON/D2004
UiO66NH2@Alg,577.488,28.1838,2_ALG_TGA.csv,10.5258/SOTON/D2004
UiO66NH2@Alg,578.488,28.10811,2_ALG_TGA.csv,10.5258/SOTON/D2004
UiO66NH2@Alg,579.488,28.13311,2_ALG_TGA.csv,10.5258/SOTON/D2004
UiO66NH2@Alg,580.488,28.10774,2_ALG_TGA.csv,10.5258/SOTON/D2004
UiO66NH2@Alg,581.488,28.01443,2_ALG_TGA.csv,10.5258/SOTON/D2004
UiO66NH2@Alg,582.488,27.97783,2_ALG_TGA.csv,10.5258/SOTON/D2004
UiO66NH2@Alg,583.488,27.93773,2_ALG_TGA.csv,10.5258/SOTON/D2004
UiO66NH2@Alg,584.488,27.87589,2_ALG_TGA.csv,10.5258/SOTON/D2004
UiO66NH2@Alg,585.488,27.79861,2_ALG_TGA.csv,10.5258/SOTON/D2004
UiO66NH2@Alg,586.488,27.80715,2_ALG_TGA.csv,10.5258/SOTON/D2004
UiO66NH2@Alg,587.488,27.77544,2_ALG_TGA.csv,10.5258/SOTON/D2004
UiO66NH2@Alg,588.488,27.68495,2_ALG_TGA.csv,10.5258/SOTON/D2004
UiO66NH2@Alg,589.488,27.63893,2_ALG_TGA.csv,10.5258/SOTON/D2004
UiO66NH2@Alg,590.488,27.62057,2_ALG_TGA.csv,10.5258/SOTON/D2004
UiO66NH2@Alg,591.488,27.60378,2_ALG_TGA.csv,10.5258/SOTON/D2004
UiO66NH2@Alg,592.488,27.51056,2_ALG_TGA.csv,10.5258/SOTON/D2004
UiO66NH2@Alg,593.488,27.45629,2_ALG_TGA.csv,10.5258/SOTON/D2004
UiO66NH2@Alg,594.488,27.43514,2_ALG_TGA.csv,10.5258/SOTON/D2004
UiO66NH2@Alg,595.488,27.3784,2_ALG_TGA.csv,10.5258/SOTON/D2004
UiO66NH2@Alg,596.488,27.36288,2_ALG_TGA.csv,10.5258/SOTON/D2004
UiO66NH2@Alg,597.488,27.3262,2_ALG_TGA.csv,10.5258/SOTON/D2004
UiO66NH2@Alg,598.488,27.277,2_ALG_TGA.csv,10.5258/SOTON/D2004
UiO66NH2@Alg,599.488,27.22197,2_ALG_TGA.csv,10.5258/SOTON/D2004
UiO66NH2@Alg,600.488,27.16436,2_ALG_TGA.csv,10.5258/SOTON/D2004
UiO66NH2@Alg,601.488,27.16569,2_ALG_TGA.csv,10.5258/SOTON/D2004
UiO66NH2@Alg,602.488,27.13226,2_ALG_TGA.csv,10.5258/SOTON/D2004
UiO66NH2@Alg,603.488,27.06482,2_ALG_TGA.csv,10.5258/SOTON/D2004
UiO66NH2@Alg,604.488,27.00731,2_ALG_TGA.csv,10.5258/SOTON/D2004
UiO66NH2@Alg,605.488,26.94659,2_ALG_TGA.csv,10.5258/SOTON/D2004
UiO66NH2@Alg,606.488,26.89529,2_ALG_TGA.csv,10.5258/SOTON/D2004
UiO66NH2@Alg,607.488,26.8329,2_ALG_TGA.csv,10.5258/SOTON/D2004
UiO66NH2@Alg,608.488,26.79995,2_ALG_TGA.csv,10.5258/SOTON/D2004
UiO66NH2@Alg,609.488,26.76158,2_ALG_TGA.csv,10.5258/SOTON/D2004
UiO66NH2@Alg,610.488,26.73429,2_ALG_TGA.csv,10.5258/SOTON/D2004
UiO66NH2@Alg,611.488,26.7377,2_ALG_TGA.csv,10.5258/SOTON/D2004
UiO66NH2@Alg,612.488,26.72351,2_ALG_TGA.csv,10.5258/SOTON/D2004
UiO66NH2@Alg,613.488,26.68272,2_ALG_TGA.csv,10.5258/SOTON/D2004
UiO66NH2@Alg,614.488,26.59035,2_ALG_TGA.csv,10.5258/SOTON/D2004
UiO66NH2@Alg,615.488,26.54771,2_ALG_TGA.csv,10.5258/SOTON/D2004
UiO66NH2@Alg,616.488,26.53976,2_ALG_TGA.csv,10.5258/SOTON/D2004
UiO66NH2@Alg,617.488,26.5117,2_ALG_TGA.csv,10.5258/SOTON/D2004
UiO66NH2@Alg,618.488,26.49516,2_ALG_TGA.csv,10.5258/SOTON/D2004
UiO66NH2@Alg,619.488,26.46933,2_ALG_TGA.csv,10.5258/SOTON/D2004
UiO66NH2@Alg,620.488,26.47161,2_ALG_TGA.csv,10.5258/SOTON/D2004
UiO66NH2@Alg,621.488,26.37428,2_ALG_TGA.csv,10.5258/SOTON/D2004
UiO66NH2@Alg,622.488,26.3497,2_ALG_TGA.csv,10.5258/SOTON/D2004
UiO66NH2@Alg,623.488,26.33368,2_ALG_TGA.csv,10.5258/SOTON/D2004
UiO66NH2@Alg,624.488,26.28217,2_ALG_TGA.csv,10.5258/SOTON/D2004
UiO66NH2@Alg,625.488,26.21508,2_ALG_TGA.csv,10.5258/SOTON/D2004
UiO66NH2@Alg,626.488,26.23009,2_ALG_TGA.csv,10.5258/SOTON/D2004
UiO66NH2@Alg,627.488,26.23842,2_ALG_TGA.csv,10.5258/SOTON/D2004
UiO66NH2@Alg,628.488,26.2112,2_ALG_TGA.csv,10.5258/SOTON/D2004
UiO66NH2@Alg,629.488,26.21253,2_ALG_TGA.csv,10.5258/SOTON/D2004
UiO66NH2@Alg,630.488,26.20597,2_ALG_TGA.csv,10.5258/SOTON/D2004
UiO66NH2@Alg,631.488,26.18729,2_ALG_TGA.csv,10.5258/SOTON/D2004
UiO66NH2@Alg,632.488,26.15887,2_ALG_TGA.csv,10.5258/SOTON/D2004
UiO66NH2@Alg,633.488,26.09724,2_ALG_TGA.csv,10.5258/SOTON/D2004
UiO66NH2@Alg,634.488,26.06033,2_ALG_TGA.csv,10.5258/SOTON/D2004
UiO66NH2@Alg,635.488,26.05469,2_ALG_TGA.csv,10.5258/SOTON/D2004
UiO66NH2@Alg,636.488,26.05086,2_ALG_TGA.csv,10.5258/SOTON/D2004
UiO66NH2@Alg,637.488,26.04,2_ALG_TGA.csv,10.5258/SOTON/D2004
UiO66NH2@Alg,638.488,26.01355,2_ALG_TGA.csv,10.5258/SOTON/D2004
UiO66NH2@Alg,639.488,26.00517,2_ALG_TGA.csv,10.5258/SOTON/D2004
UiO66NH2@Alg,640.488,26.00911,2_ALG_TGA.csv,10.5258/SOTON/D2004
UiO66NH2@Alg,641.488,25.97682,2_ALG_TGA.csv,10.5258/SOTON/D2004
UiO66NH2@Alg,642.488,25.94539,2_ALG_TGA.csv,10.5258/SOTON/D2004
UiO66NH2@Alg,643.488,25.94523,2_ALG_TGA.csv,10.5258/SOTON/D2004
UiO66NH2@Alg,644.488,25.94526,2_ALG_TGA.csv,10.5258/SOTON/D2004
UiO66NH2@Alg,645.488,25.93507,2_ALG_TGA.csv,10.5258/SOTON/D2004
UiO66NH2@Alg,646.488,25.94395,2_ALG_TGA.csv,10.5258/SOTON/D2004
UiO66NH2@Alg,647.488,25.92336,2_ALG_TGA.csv,10.5258/SOTON/D2004
UiO66NH2@Alg,648.488,25.89538,2_ALG_TGA.csv,10.5258/SOTON/D2004
UiO66NH2@Alg,649.488,25.85498,2_ALG_TGA.csv,10.5258/SOTON/D2004
UiO66NH2@Alg,650.488,25.83517,2_ALG_TGA.csv,10.5258/SOTON/D2004
UiO66NH2@Alg,651.488,25.83066,2_ALG_TGA.csv,10.5258/SOTON/D2004
