Repository: alimardani76/tga-mof-analyzer

# TGA-MOF-Analyzer

Automated thermogravimetric analysis toolkit for metal–organic frameworks.

Validated on 14 TGA curves from open-access data (Crickmore & Bradshaw, DOI: 10.5258/SOTON/D2004).
Equations traceable to Abánades Lázaro (EJIC 2020), Shearer (Chem. Mater. 2016), Sannes (Chem. Mater. 2023).

---

## What It Computes

| Output | Method | Required Input |
|--------|--------|----------------|
| Decomposition temperature (T_onset) | Tangent intersection (ASTM E2550), threshold, DTG max | TGA data only |
| T_1, T_2, T_5, T_10 stability metrics | Linear interpolation from activated mass | TGA data only |
| Mass-loss events with 100% mass balance | Valley-to-valley DTG segmentation | TGA data only |
| Mass loss by temperature windows | Interpolated mass at window boundaries | TGA data only |
| Predicted oxide residue | Formula → metal → oxide lookup | TGA data + formula |
| Observed vs predicted residue comparison | Δ = observed − predicted | TGA data + formula |
| Molecular formula (linkers per FU) | R_exp = m(T_DH)/m_residue, q equation | TGA data + formula + T_DH |
| Composition sensitivity (q vs T_DH) | Sweep T_DH from 150–490°C | TGA data + formula |
| Missing linker defects | 5 compensator models (Shearer/Sannes) | Formula + Module 3 output |
| Composite MOF loading (wt%) | Residue ratio equation | TGA data + reference residues |
| Guest stoichiometry candidates | Brute-force enumeration with scoring | TGA data + framework mass |
| Uncertainty (σ) on all quantities | Analytical linear propagation (GUM) | TGA noise estimate |
| Publication-quality plots | TGA+DTG, event map, R_exp, sensitivity | TGA data |

---

### Minimal config (only file path required)

```json
{
  "case_id": "my_sample",
  "tga_csv": "data/sample.csv"
}
```

### Batch config (multiple samples)

```json
{
  "runs": [
    {
      "case_id": "sample_A",
      "tga_csv": "data/A.csv",
      "formula": "Zr6O4(OH)4(BDC)6",
      "atmosphere": "air"
    },
    {
      "case_id": "sample_B",
      "tga_csv": "data/B.csv",
      "atmosphere": "N2"
    }
  ]
}
```

## Output Files

For each analysis run, the tool produces:

| File                        | Contents                                                      |
| --------------------------- | ------------------------------------------------------------- |
| `{case_id}_result.json`     | All computed values in machine-readable JSON                  |
| `{case_id}_report.txt`      | Human-readable report with suggested publication wording      |
| `{case_id}_tga_dtg.png`     | TGA + DTG overlay plot                                        |
| `{case_id}_events.png`      | Color-coded mass-loss event map                               |
| `{case_id}_rexp.png`        | R\_exp(T) curve with plateau annotation (if formula provided) |
| `{case_id}_sensitivity.png` | q vs T\_DH sensitivity plot (if formula provided)             |

***

## File Descriptions

### Root files

**`app.py`** — Streamlit web interface. Handles file upload, sidebar inputs, analysis execution, plot rendering, and download buttons. All computation is delegated to `core/` and `modules/`. No analysis logic lives here.

**`tga_analyze.py`** — Command-line interface. Parses arguments (`--wizard`, `--example`, config path). Loads JSON config, validates inputs, calls analysis functions, saves JSON result and text report. Supports single and batch runs.

**`run_analysis.py`** — Development/validation script. Hardcoded analysis of all 14 cases from Crickmore & Bradshaw data. Runs all 5 modules, generates all plots, prints the full summary table. Not for end users.

**`README.md`** — This file.

**`TECHNICAL_GUIDE.md`** — Complete technical documentation. Physics, equations, architecture, assumptions, limitations, design choices, modification guide.

**`LICENSE`** — MIT License.

**`requirements.txt`** — Production dependencies. Used by Streamlit Cloud for deployment. Contains: numpy, scipy, matplotlib.

**`requirements-dev.txt`** — Development dependencies. Adds: pytest, streamlit.

**`setup.py`** — Package installer. Enables `pip install .` and `pip install -e .` for editable development. Defines the `tga-analyze` console script entry point.

**`.gitignore`** — Excludes `__pycache__/`, `output/`, `*.png`, `venv/`, `.pytest_cache/`, IDE files, and user-specific config files from version control.

### `cases/` — Validation data (not in public repo)

14 directories, each containing one TGA CSV file from Crickmore & Bradshaw (DOI: 10.5258/SOTON/D2004). Cases 01–03 and 09: pure UiO-66-NH2 powders from different synthesis batches. Cases 04–08: UiO-66-NH2\@FFP composites at 5/10/15/20 synthesis cycles plus NH3+ variant. Cases 10–11: UiO-66-NH2\@alginate composites. Cases 12–14: Zn-based MOFs with unknown formulas.

### `blank_controls/` — Blank data (not in public repo)

Two directories: FFP blank (residue = −0.79%, treated as 0%) and Ca-alginate blank (residue = 8.89%). Used as reference for composite loading calculations.

File: cases/case_11_UiO66NH3_Alg/tga_curve_raw_extracted_from_source.csv (part 1 of 2)
sample_name,temperature_C,mass_percent,source_file,source_dataset_doi
UiO66NH3+@Alg,26.488,100.0,2_ALG_TGA.csv,10.5258/SOTON/D2004
UiO66NH3+@Alg,27.488,98.07465,2_ALG_TGA.csv,10.5258/SOTON/D2004
UiO66NH3+@Alg,28.488,97.43092,2_ALG_TGA.csv,10.5258/SOTON/D2004
UiO66NH3+@Alg,29.488,97.38402,2_ALG_TGA.csv,10.5258/SOTON/D2004
UiO66NH3+@Alg,30.488,97.34261,2_ALG_TGA.csv,10.5258/SOTON/D2004
UiO66NH3+@Alg,31.488,97.32401,2_ALG_TGA.csv,10.5258/SOTON/D2004
UiO66NH3+@Alg,32.488,97.31639,2_ALG_TGA.csv,10.5258/SOTON/D2004
UiO66NH3+@Alg,33.488,97.29408,2_ALG_TGA.csv,10.5258/SOTON/D2004
UiO66NH3+@Alg,34.488,97.2904,2_ALG_TGA.csv,10.5258/SOTON/D2004
UiO66NH3+@Alg,35.488,97.28176,2_ALG_TGA.csv,10.5258/SOTON/D2004
UiO66NH3+@Alg,36.488,97.27501,2_ALG_TGA.csv,10.5258/SOTON/D2004
UiO66NH3+@Alg,37.488,97.25509,2_ALG_TGA.csv,10.5258/SOTON/D2004
UiO66NH3+@Alg,38.488,97.21976,2_ALG_TGA.csv,10.5258/SOTON/D2004
UiO66NH3+@Alg,39.488,97.19393,2_ALG_TGA.csv,10.5258/SOTON/D2004
UiO66NH3+@Alg,40.488,97.1555,2_ALG_TGA.csv,10.5258/SOTON/D2004
UiO66NH3+@Alg,41.488,97.12301,2_ALG_TGA.csv,10.5258/SOTON/D2004
UiO66NH3+@Alg,42.488,97.09323,2_ALG_TGA.csv,10.5258/SOTON/D2004
UiO66NH3+@Alg,43.488,97.05621,2_ALG_TGA.csv,10.5258/SOTON/D2004
UiO66NH3+@Alg,44.488,97.00613,2_ALG_TGA.csv,10.5258/SOTON/D2004
UiO66NH3+@Alg,45.488,96.97171,2_ALG_TGA.csv,10.5258/SOTON/D2004
UiO66NH3+@Alg,46.488,96.93529,2_ALG_TGA.csv,10.5258/SOTON/D2004
UiO66NH3+@Alg,47.488,96.8872,2_ALG_TGA.csv,10.5258/SOTON/D2004
UiO66NH3+@Alg,48.488,96.82776,2_ALG_TGA.csv,10.5258/SOTON/D2004
UiO66NH3+@Alg,49.488,96.74869,2_ALG_TGA.csv,10.5258/SOTON/D2004
UiO66NH3+@Alg,50.488,96.68925,2_ALG_TGA.csv,10.5258/SOTON/D2004
UiO66NH3+@Alg,51.488,96.65569,2_ALG_TGA.csv,10.5258/SOTON/D2004
UiO66NH3+@Alg,52.488,96.59844,2_ALG_TGA.csv,10.5258/SOTON/D2004
UiO66NH3+@Alg,53.488,96.53823,2_ALG_TGA.csv,10.5258/SOTON/D2004
UiO66NH3+@Alg,54.488,96.47826,2_ALG_TGA.csv,10.5258/SOTON/D2004
UiO66NH3+@Alg,55.488,96.42157,2_ALG_TGA.csv,10.5258/SOTON/D2004
UiO66NH3+@Alg,56.488,96.36582,2_ALG_TGA.csv,10.5258/SOTON/D2004
UiO66NH3+@Alg,57.488,96.32051,2_ALG_TGA.csv,10.5258/SOTON/D2004
UiO66NH3+@Alg,58.488,96.25826,2_ALG_TGA.csv,10.5258/SOTON/D2004
UiO66NH3+@Alg,59.488,96.17932,2_ALG_TGA.csv,10.5258/SOTON/D2004
UiO66NH3+@Alg,60.488,96.11794,2_ALG_TGA.csv,10.5258/SOTON/D2004
UiO66NH3+@Alg,61.488,96.07062,2_ALG_TGA.csv,10.5258/SOTON/D2004
UiO66NH3+@Alg,62.488,96.02021,2_ALG_TGA.csv,10.5258/SOTON/D2004
UiO66NH3+@Alg,63.488,95.96658,2_ALG_TGA.csv,10.5258/SOTON/D2004
UiO66NH3+@Alg,64.488,95.89896,2_ALG_TGA.csv,10.5258/SOTON/D2004
UiO66NH3+@Alg,65.488,95.83434,2_ALG_TGA.csv,10.5258/SOTON/D2004
UiO66NH3+@Alg,66.488,95.77448,2_ALG_TGA.csv,10.5258/SOTON/D2004
UiO66NH3+@Alg,67.488,95.70868,2_ALG_TGA.csv,10.5258/SOTON/D2004
UiO66NH3+@Alg,68.488,95.63248,2_ALG_TGA.csv,10.5258/SOTON/D2004
UiO66NH3+@Alg,69.488,95.5718,2_ALG_TGA.csv,10.5258/SOTON/D2004
UiO66NH3+@Alg,70.488,95.50471,2_ALG_TGA.csv,10.5258/SOTON/D2004
UiO66NH3+@Alg,71.488,95.43564,2_ALG_TGA.csv,10.5258/SOTON/D2004
UiO66NH3+@Alg,72.488,95.36367,2_ALG_TGA.csv,10.5258/SOTON/D2004
UiO66NH3+@Alg,73.488,95.30072,2_ALG_TGA.csv,10.5258/SOTON/D2004
UiO66NH3+@Alg,74.488,95.21423,2_ALG_TGA.csv,10.5258/SOTON/D2004
UiO66NH3+@Alg,75.488,95.12579,2_ALG_TGA.csv,10.5258/SOTON/D2004
UiO66NH3+@Alg,76.488,95.05263,2_ALG_TGA.csv,10.5258/SOTON/D2004
UiO66NH3+@Alg,77.488,94.98062,2_ALG_TGA.csv,10.5258/SOTON/D2004
UiO66NH3+@Alg,78.488,94.92211,2_ALG_TGA.csv,10.5258/SOTON/D2004
UiO66NH3+@Alg,79.488,94.83669,2_ALG_TGA.csv,10.5258/SOTON/D2004
UiO66NH3+@Alg,80.488,94.75852,2_ALG_TGA.csv,10.5258/SOTON/D2004
UiO66NH3+@Alg,81.488,94.658,2_ALG_TGA.csv,10.5258/SOTON/D2004
UiO66NH3+@Alg,82.488,94.56475,2_ALG_TGA.csv,10.5258/SOTON/D2004
UiO66NH3+@Alg,83.488,94.49578,2_ALG_TGA.csv,10.5258/SOTON/D2004
UiO66NH3+@Alg,84.488,94.42068,2_ALG_TGA.csv,10.5258/SOTON/D2004
UiO66NH3+@Alg,85.488,94.3348,2_ALG_TGA.csv,10.5258/SOTON/D2004
UiO66NH3+@Alg,86.488,94.25027,2_ALG_TGA.csv,10.5258/SOTON/D2004
UiO66NH3+@Alg,87.488,94.16463,2_ALG_TGA.csv,10.5258/SOTON/D2004
UiO66NH3+@Alg,88.488,94.07293,2_ALG_TGA.csv,10.5258/SOTON/D2004
UiO66NH3+@Alg,89.488,93.99465,2_ALG_TGA.csv,10.5258/SOTON/D2004
UiO66NH3+@Alg,90.488,93.90379,2_ALG_TGA.csv,10.5258/SOTON/D2004
UiO66NH3+@Alg,91.488,93.8154,2_ALG_TGA.csv,10.5258/SOTON/D2004
UiO66NH3+@Alg,92.488,93.70908,2_ALG_TGA.csv,10.5258/SOTON/D2004
UiO66NH3+@Alg,93.488,93.61492,2_ALG_TGA.csv,10.5258/SOTON/D2004
UiO66NH3+@Alg,94.488,93.51499,2_ALG_TGA.csv,10.5258/SOTON/D2004
UiO66NH3+@Alg,95.488,93.42519,2_ALG_TGA.csv,10.5258/SOTON/D2004
UiO66NH3+@Alg,96.488,93.30863,2_ALG_TGA.csv,10.5258/SOTON/D2004
UiO66NH3+@Alg,97.488,93.09501,2_ALG_TGA.csv,10.5258/SOTON/D2004
UiO66NH3+@Alg,98.488,92.88846,2_ALG_TGA.csv,10.5258/SOTON/D2004
UiO66NH3+@Alg,99.488,92.70146,2_ALG_TGA.csv,10.5258/SOTON/D2004
UiO66NH3+@Alg,100.488,92.51874,2_ALG_TGA.csv,10.5258/SOTON/D2004
UiO66NH3+@Alg,101.488,92.34444,2_ALG_TGA.csv,10.5258/SOTON/D2004
UiO66NH3+@Alg,102.488,92.14233,2_ALG_TGA.csv,10.5258/SOTON/D2004
UiO66NH3+@Alg,103.488,91.97544,2_ALG_TGA.csv,10.5258/SOTON/D2004
UiO66NH3+@Alg,104.488,91.77884,2_ALG_TGA.csv,10.5258/SOTON/D2004
UiO66NH3+@Alg,105.488,91.43161,2_ALG_TGA.csv,10.5258/SOTON/D2004
UiO66NH3+@Alg,106.488,91.11736,2_ALG_TGA.csv,10.5258/SOTON/D2004
UiO66NH3+@Alg,107.488,90.84134,2_ALG_TGA.csv,10.5258/SOTON/D2004
UiO66NH3+@Alg,108.488,90.55228,2_ALG_TGA.csv,10.5258/SOTON/D2004
UiO66NH3+@Alg,109.488,90.31253,2_ALG_TGA.csv,10.5258/SOTON/D2004
UiO66NH3+@Alg,110.488,90.07799,2_ALG_TGA.csv,10.5258/SOTON/D2004
UiO66NH3+@Alg,111.488,89.83692,2_ALG_TGA.csv,10.5258/SOTON/D2004
UiO66NH3+@Alg,112.488,89.58368,2_ALG_TGA.csv,10.5258/SOTON/D2004
UiO66NH3+@Alg,113.488,89.33428,2_ALG_TGA.csv,10.5258/SOTON/D2004
UiO66NH3+@Alg,114.488,89.11278,2_ALG_TGA.csv,10.5258/SOTON/D2004
UiO66NH3+@Alg,115.488,88.89898,2_ALG_TGA.csv,10.5258/SOTON/D2004
UiO66NH3+@Alg,116.488,88.6623,2_ALG_TGA.csv,10.5258/SOTON/D2004
UiO66NH3+@Alg,117.488,88.44105,2_ALG_TGA.csv,10.5258/SOTON/D2004
UiO66NH3+@Alg,118.488,88.20474,2_ALG_TGA.csv,10.5258/SOTON/D2004
UiO66NH3+@Alg,119.488,87.98654,2_ALG_TGA.csv,10.5258/SOTON/D2004
UiO66NH3+@Alg,120.488,87.76471,2_ALG_TGA.csv,10.5258/SOTON/D2004
UiO66NH3+@Alg,121.488,87.53167,2_ALG_TGA.csv,10.5258/SOTON/D2004
UiO66NH3+@Alg,122.488,87.3165,2_ALG_TGA.csv,10.5258/SOTON/D2004
UiO66NH3+@Alg,123.488,87.10066,2_ALG_TGA.csv,10.5258/SOTON/D2004
UiO66NH3+@Alg,124.488,86.88727,2_ALG_TGA.csv,10.5258/SOTON/D2004
UiO66NH3+@Alg,125.488,86.65811,2_ALG_TGA.csv,10.5258/SOTON/D2004
UiO66NH3+@Alg,126.488,86.44331,2_ALG_TGA.csv,10.5258/SOTON/D2004
UiO66NH3+@Alg,127.488,86.2221,2_ALG_TGA.csv,10.5258/SOTON/D2004
UiO66NH3+@Alg,128.488,85.9844,2_ALG_TGA.csv,10.5258/SOTON/D2004
UiO66NH3+@Alg,129.488,85.73697,2_ALG_TGA.csv,10.5258/SOTON/D2004
UiO66NH3+@Alg,130.488,85.49901,2_ALG_TGA.csv,10.5258/SOTON/D2004
UiO66NH3+@Alg,131.488,85.27543,2_ALG_TGA.csv,10.5258/SOTON/D2004
UiO66NH3+@Alg,132.488,85.03105,2_ALG_TGA.csv,10.5258/SOTON/D2004
UiO66NH3+@Alg,133.488,84.80493,2_ALG_TGA.csv,10.5258/SOTON/D2004
UiO66NH3+@Alg,134.488,84.58459,2_ALG_TGA.csv,10.5258/SOTON/D2004
UiO66NH3+@Alg,135.488,84.35122,2_ALG_TGA.csv,10.5258/SOTON/D2004
UiO66NH3+@Alg,136.488,84.12882,2_ALG_TGA.csv,10.5258/SOTON/D2004
UiO66NH3+@Alg,137.488,83.91371,2_ALG_TGA.csv,10.5258/SOTON/D2004
UiO66NH3+@Alg,138.488,83.7032,2_ALG_TGA.csv,10.5258/SOTON/D2004
UiO66NH3+@Alg,139.488,83.4819,2_ALG_TGA.csv,10.5258/SOTON/D2004
UiO66NH3+@Alg,140.488,83.25035,2_ALG_TGA.csv,10.5258/SOTON/D2004
UiO66NH3+@Alg,141.488,83.05717,2_ALG_TGA.csv,10.5258/SOTON/D2004
UiO66NH3+@Alg,142.488,82.86875,2_ALG_TGA.csv,10.5258/SOTON/D2004
UiO66NH3+@Alg,143.488,82.66577,2_ALG_TGA.csv,10.5258/SOTON/D2004
UiO66NH3+@Alg,144.488,82.45703,2_ALG_TGA.csv,10.5258/SOTON/D2004
UiO66NH3+@Alg,145.488,82.2502,2_ALG_TGA.csv,10.5258/SOTON/D2004
UiO66NH3+@Alg,146.488,82.05357,2_ALG_TGA.csv,10.5258/SOTON/D2004
UiO66NH3+@Alg,147.488,81.85916,2_ALG_TGA.csv,10.5258/SOTON/D2004
UiO66NH3+@Alg,148.488,81.65608,2_ALG_TGA.csv,10.5258/SOTON/D2004
UiO66NH3+@Alg,149.488,81.47554,2_ALG_TGA.csv,10.5258/SOTON/D2004
UiO66NH3+@Alg,150.488,81.2955,2_ALG_TGA.csv,10.5258/SOTON/D2004
UiO66NH3+@Alg,151.488,81.10723,2_ALG_TGA.csv,10.5258/SOTON/D2004
UiO66NH3+@Alg,152.488,80.91173,2_ALG_TGA.csv,10.5258/SOTON/D2004
UiO66NH3+@Alg,153.488,80.73663,2_ALG_TGA.csv,10.5258/SOTON/D2004
UiO66NH3+@Alg,154.488,80.56527,2_ALG_TGA.csv,10.5258/SOTON/D2004
UiO66NH3+@Alg,155.488,80.3891,2_ALG_TGA.csv,10.5258/SOTON/D2004
UiO66NH3+@Alg,156.488,80.20905,2_ALG_TGA.csv,10.5258/SOTON/D2004
UiO66NH3+@Alg,157.488,80.03363,2_ALG_TGA.csv,10.5258/SOTON/D2004
UiO66NH3+@Alg,158.488,79.84539,2_ALG_TGA.csv,10.5258/SOTON/D2004
UiO66NH3+@Alg,159.488,79.68425,2_ALG_TGA.csv,10.5258/SOTON/D2004
UiO66NH3+@Alg,160.488,79.52708,2_ALG_TGA.csv,10.5258/SOTON/D2004
UiO66NH3+@Alg,161.488,79.35706,2_ALG_TGA.csv,10.5258/SOTON/D2004
UiO66NH3+@Alg,162.488,79.19765,2_ALG_TGA.csv,10.5258/SOTON/D2004
UiO66NH3+@Alg,163.488,79.03747,2_ALG_TGA.csv,10.5258/SOTON/D2004
UiO66NH3+@Alg,164.488,78.87153,2_ALG_TGA.csv,10.5258/SOTON/D2004
UiO66NH3+@Alg,165.488,78.7036,2_ALG_TGA.csv,10.5258/SOTON/D2004
UiO66NH3+@Alg,166.488,78.54358,2_ALG_TGA.csv,10.5258/SOTON/D2004
UiO66NH3+@Alg,167.488,78.37718,2_ALG_TGA.csv,10.5258/SOTON/D2004
UiO66NH3+@Alg,168.488,78.21811,2_ALG_TGA.csv,10.5258/SOTON/D2004
UiO66NH3+@Alg,169.488,78.06515,2_ALG_TGA.csv,10.5258/SOTON/D2004
UiO66NH3+@Alg,170.488,77.90084,2_ALG_TGA.csv,10.5258/SOTON/D2004
UiO66NH3+@Alg,171.488,77.7271,2_ALG_TGA.csv,10.5258/SOTON/D2004
UiO66NH3+@Alg,172.488,77.56771,2_ALG_TGA.csv,10.5258/SOTON/D2004
UiO66NH3+@Alg,173.488,77.40615,2_ALG_TGA.csv,10.5258/SOTON/D2004
UiO66NH3+@Alg,174.488,77.23434,2_ALG_TGA.csv,10.5258/SOTON/D2004
UiO66NH3+@Alg,175.488,77.06011,2_ALG_TGA.csv,10.5258/SOTON/D2004
UiO66NH3+@Alg,176.488,76.90165,2_ALG_TGA.csv,10.5258/SOTON/D2004
UiO66NH3+@Alg,177.488,76.72583,2_ALG_TGA.csv,10.5258/SOTON/D2004
UiO66NH3+@Alg,178.488,76.56475,2_ALG_TGA.csv,10.5258/SOTON/D2004
UiO66NH3+@Alg,179.488,76.3999,2_ALG_TGA.csv,10.5258/SOTON/D2004
UiO66NH3+@Alg,180.488,76.21843,2_ALG_TGA.csv,10.5258/SOTON/D2004
UiO66NH3+@Alg,181.488,76.02162,2_ALG_TGA.csv,10.5258/SOTON/D2004
UiO66NH3+@Alg,182.488,75.85297,2_ALG_TGA.csv,10.5258/SOTON/D2004
UiO66NH3+@Alg,183.488,75.67824,2_ALG_TGA.csv,10.5258/SOTON/D2004
UiO66NH3+@Alg,184.488,75.50917,2_ALG_TGA.csv,10.5258/SOTON/D2004
UiO66NH3+@Alg,185.488,75.3317,2_ALG_TGA.csv,10.5258/SOTON/D2004
UiO66NH3+@Alg,186.488,75.14441,2_ALG_TGA.csv,10.5258/SOTON/D2004
UiO66NH3+@Alg,187.488,74.94148,2_ALG_TGA.csv,10.5258/SOTON/D2004
UiO66NH3+@Alg,188.488,74.75492,2_ALG_TGA.csv,10.5258/SOTON/D2004
UiO66NH3+@Alg,189.488,74.55486,2_ALG_TGA.csv,10.5258/SOTON/D2004
UiO66NH3+@Alg,190.488,74.38084,2_ALG_TGA.csv,10.5258/SOTON/D2004
UiO66NH3+@Alg,191.488,74.18466,2_ALG_TGA.csv,10.5258/SOTON/D2004
UiO66NH3+@Alg,192.488,73.98834,2_ALG_TGA.csv,10.5258/SOTON/D2004
UiO66NH3+@Alg,193.488,73.77032,2_ALG_TGA.csv,10.5258/SOTON/D2004
UiO66NH3+@Alg,194.488,73.54749,2_ALG_TGA.csv,10.5258/SOTON/D2004
UiO66NH3+@Alg,195.488,73.33191,2_ALG_TGA.csv,10.5258/SOTON/D2004
UiO66NH3+@Alg,196.488,73.12785,2_ALG_TGA.csv,10.5258/SOTON/D2004
UiO66NH3+@Alg,197.488,72.91537,2_ALG_TGA.csv,10.5258/SOTON/D2004
UiO66NH3+@Alg,198.488,72.68516,2_ALG_TGA.csv,10.5258/SOTON/D2004
UiO66NH3+@Alg,199.488,72.47572,2_ALG_TGA.csv,10.5258/SOTON/D2004
UiO66NH3+@Alg,200.488,72.25155,2_ALG_TGA.csv,10.5258/SOTON/D2004
UiO66NH3+@Alg,201.488,72.03165,2_ALG_TGA.csv,10.5258/SOTON/D2004
UiO66NH3+@Alg,202.488,71.80159,2_ALG_TGA.csv,10.5258/SOTON/D2004
UiO66NH3+@Alg,203.488,71.57631,2_ALG_TGA.csv,10.5258/SOTON/D2004
UiO66NH3+@Alg,204.488,71.3631,2_ALG_TGA.csv,10.5258/SOTON/D2004
UiO66NH3+@Alg,205.488,71.13776,2_ALG_TGA.csv,10.5258/SOTON/D2004
UiO66NH3+@Alg,206.488,70.90113,2_ALG_TGA.csv,10.5258/SOTON/D2004
UiO66NH3+@Alg,207.488,70.65901,2_ALG_TGA.csv,10.5258/SOTON/D2004
UiO66NH3+@Alg,208.488,70.45414,2_ALG_TGA.csv,10.5258/SOTON/D2004
UiO66NH3+@Alg,209.488,70.21738,2_ALG_TGA.csv,10.5258/SOTON/D2004
UiO66NH3+@Alg,210.488,69.97693,2_ALG_TGA.csv,10.5258/SOTON/D2004
UiO66NH3+@Alg,211.488,69.73145,2_ALG_TGA.csv,10.5258/SOTON/D2004
UiO66NH3+@Alg,212.488,69.50419,2_ALG_TGA.csv,10.5258/SOTON/D2004
UiO66NH3+@Alg,213.488,69.26559,2_ALG_TGA.csv,10.5258/SOTON/D2004
UiO66NH3+@Alg,214.488,69.03029,2_ALG_TGA.csv,10.5258/SOTON/D2004
UiO66NH3+@Alg,215.488,68.80553,2_ALG_TGA.csv,10.5258/SOTON/D2004
UiO66NH3+@Alg,216.488,68.57733,2_ALG_TGA.csv,10.5258/SOTON/D2004
UiO66NH3+@Alg,217.488,68.34364,2_ALG_TGA.csv,10.5258/SOTON/D2004
UiO66NH3+@Alg,218.488,68.11247,2_ALG_TGA.csv,10.5258/SOTON/D2004
UiO66NH3+@Alg,219.488,67.87199,2_ALG_TGA.csv,10.5258/SOTON/D2004
UiO66NH3+@Alg,220.488,67.63985,2_ALG_TGA.csv,10.5258/SOTON/D2004
UiO66NH3+@Alg,221.488,67.42477,2_ALG_TGA.csv,10.5258/SOTON/D2004
UiO66NH3+@Alg,222.488,67.21167,2_ALG_TGA.csv,10.5258/SOTON/D2004
UiO66NH3+@Alg,223.488,66.99116,2_ALG_TGA.csv,10.5258/SOTON/D2004
UiO66NH3+@Alg,224.488,66.75462,2_ALG_TGA.csv,10.5258/SOTON/D2004
UiO66NH3+@Alg,225.488,66.51634,2_ALG_TGA.csv,10.5258/SOTON/D2004
UiO66NH3+@Alg,226.488,66.29933,2_ALG_TGA.csv,10.5258/SOTON/D2004
UiO66NH3+@Alg,227.488,66.08647,2_ALG_TGA.csv,10.5258/SOTON/D2004
UiO66NH3+@Alg,228.488,65.87111,2_ALG_TGA.csv,10.5258/SOTON/D2004
UiO66NH3+@Alg,229.488,65.66472,2_ALG_TGA.csv,10.5258/SOTON/D2004
UiO66NH3+@Alg,230.488,65.44221,2_ALG_TGA.csv,10.5258/SOTON/D2004
UiO66NH3+@Alg,231.488,65.22036,2_ALG_TGA.csv,10.5258/SOTON/D2004
UiO66NH3+@Alg,232.488,65.02737,2_ALG_TGA.csv,10.5258/SOTON/D2004
UiO66NH3+@Alg,233.488,64.83794,2_ALG_TGA.csv,10.5258/SOTON/D2004
UiO66NH3+@Alg,234.488,64.6262,2_ALG_TGA.csv,10.5258/SOTON/D2004
UiO66NH3+@Alg,235.488,64.4062,2_ALG_TGA.csv,10.5258/SOTON/D2004
UiO66NH3+@Alg,236.488,64.22051,2_ALG_TGA.csv,10.5258/SOTON/D2004
UiO66NH3+@Alg,237.488,64.02107,2_ALG_TGA.csv,10.5258/SOTON/D2004
UiO66NH3+@Alg,238.488,63.81631,2_ALG_TGA.csv,10.5258/SOTON/D2004
UiO66NH3+@Alg,239.488,63.63461,2_ALG_TGA.csv,10.5258/SOTON/D2004
UiO66NH3+@Alg,240.488,63.44112,2_ALG_TGA.csv,10.5258/SOTON/D2004
UiO66NH3+@Alg,241.488,63.25146,2_ALG_TGA.csv,10.5258/SOTON/D2004
UiO66NH3+@Alg,242.488,63.0636,2_ALG_TGA.csv,10.5258/SOTON/D2004
UiO66NH3+@Alg,243.488,62.87766,2_ALG_TGA.csv,10.5258/SOTON/D2004
UiO66NH3+@Alg,244.488,62.69667,2_ALG_TGA.csv,10.5258/SOTON/D2004
UiO66NH3+@Alg,245.488,62.51314,2_ALG_TGA.csv,10.5258/SOTON/D2004
UiO66NH3+@Alg,246.488,62.32831,2_ALG_TGA.csv,10.5258/SOTON/D2004
UiO66NH3+@Alg,247.488,62.14685,2_ALG_TGA.csv,10.5258/SOTON/D2004
UiO66NH3+@Alg,248.488,61.97001,2_ALG_TGA.csv,10.5258/SOTON/D2004
UiO66NH3+@Alg,249.488,61.78707,2_ALG_TGA.csv,10.5258/SOTON/D2004
UiO66NH3+@Alg,250.488,61.61667,2_ALG_TGA.csv,10.5258/SOTON/D2004
UiO66NH3+@Alg,251.488,61.46785,2_ALG_TGA.csv,10.5258/SOTON/D2004
UiO66NH3+@Alg,252.488,61.32059,2_ALG_TGA.csv,10.5258/SOTON/D2004
UiO66NH3+@Alg,253.488,61.14786,2_ALG_TGA.csv,10.5258/SOTON/D2004
UiO66NH3+@Alg,254.488,60.9819,2_ALG_TGA.csv,10.5258/SOTON/D2004
UiO66NH3+@Alg,255.488,60.8207,2_ALG_TGA.csv,10.5258/SOTON/D2004
UiO66NH3+@Alg,256.488,60.65036,2_ALG_TGA.csv,10.5258/SOTON/D2004
UiO66NH3+@Alg,257.488,60.47734,2_ALG_TGA.csv,10.5258/SOTON/D2004
UiO66NH3+@Alg,258.488,60.34143,2_ALG_TGA.csv,10.5258/SOTON/D2004
UiO66NH3+@Alg,259.488,60.21488,2_ALG_TGA.csv,10.5258/SOTON/D2004
UiO66NH3+@Alg,260.488,60.07161,2_ALG_TGA.csv,10.5258/SOTON/D2004
UiO66NH3+@Alg,261.488,59.91501,2_ALG_TGA.csv,10.5258/SOTON/D2004
UiO66NH3+@Alg,262.488,59.75322,2_ALG_TGA.csv,10.5258/SOTON/D2004
UiO66NH3+@Alg,263.488,59.61075,2_ALG_TGA.csv,10.5258/SOTON/D2004
UiO66NH3+@Alg,264.488,59.46108,2_ALG_TGA.csv,10.5258/SOTON/D2004
UiO66NH3+@Alg,265.488,59.3333,2_ALG_TGA.csv,10.5258/SOTON/D2004
UiO66NH3+@Alg,266.488,59.21301,2_ALG_TGA.csv,10.5258/SOTON/D2004
UiO66NH3+@Alg,267.488,59.08731,2_ALG_TGA.csv,10.5258/SOTON/D2004
UiO66NH3+@Alg,268.488,58.94015,2_ALG_TGA.csv,10.5258/SOTON/D2004
UiO66NH3+@Alg,269.488,58.80569,2_ALG_TGA.csv,10.5258/SOTON/D2004
UiO66NH3+@Alg,270.488,58.67127,2_ALG_TGA.csv,10.5258/SOTON/D2004
UiO66NH3+@Alg,271.488,58.54134,2_ALG_TGA.csv,10.5258/SOTON/D2004
UiO66NH3+@Alg,272.488,58.41229,2_ALG_TGA.csv,10.5258/SOTON/D2004
UiO66NH3+@Alg,273.488,58.27492,2_ALG_TGA.csv,10.5258/SOTON/D2004
UiO66NH3+@Alg,274.488,58.14909,2_ALG_TGA.csv,10.5258/SOTON/D2004
UiO66NH3+@Alg,275.488,58.01781,2_ALG_TGA.csv,10.5258/SOTON/D2004
UiO66NH3+@Alg,276.488,57.89549,2_ALG_TGA.csv,10.5258/SOTON/D2004
UiO66NH3+@Alg,277.488,57.77076,2_ALG_TGA.csv,10.5258/SOTON/D2004
UiO66NH3+@Alg,278.488,57.65093,2_ALG_TGA.csv,10.5258/SOTON/D2004
UiO66NH3+@Alg,279.488,57.52304,2_ALG_TGA.csv,10.5258/SOTON/D2004
UiO66NH3+@Alg,280.488,57.37779,2_ALG_TGA.csv,10.5258/SOTON/D2004
UiO66NH3+@Alg,281.488,57.25093,2_ALG_TGA.csv,10.5258/SOTON/D2004
UiO66NH3+@Alg,282.488,57.09821,2_ALG_TGA.csv,10.5258/SOTON/D2004
UiO66NH3+@Alg,283.488,57.03372,2_ALG_TGA.csv,10.5258/SOTON/D2004
UiO66NH3+@Alg,284.488,56.91274,2_ALG_TGA.csv,10.5258/SOTON/D2004
UiO66NH3+@Alg,285.488,56.76524,2_ALG_TGA.csv,10.5258/SOTON/D2004
UiO66NH3+@Alg,286.488,56.63367,2_ALG_TGA.csv,10.5258/SOTON/D2004
UiO66NH3+@Alg,287.488,56.53239,2_ALG_TGA.csv,10.5258/SOTON/D2004
UiO66NH3+@Alg,288.488,56.43109,2_ALG_TGA.csv,10.5258/SOTON/D2004
UiO66NH3+@Alg,289.488,56.27218,2_ALG_TGA.csv,10.5258/SOTON/D2004
UiO66NH3+@Alg,290.488,56.14362,2_ALG_TGA.csv,10.5258/SOTON/D2004
UiO66NH3+@Alg,291.488,56.0309,2_ALG_TGA.csv,10.5258/SOTON/D2004
UiO66NH3+@Alg,292.488,55.92863,2_ALG_TGA.csv,10.5258/SOTON/D2004
UiO66NH3+@Alg,293.488,55.79331,2_ALG_TGA.csv,10.5258/SOTON/D2004
UiO66NH3+@Alg,294.488,55.67791,2_ALG_TGA.csv,10.5258/SOTON/D2004
UiO66NH3+@Alg,295.488,55.56855,2_ALG_TGA.csv,10.5258/SOTON/D2004
UiO66NH3+@Alg,296.488,55.44675,2_ALG_TGA.csv,10.5258/SOTON/D2004
UiO66NH3+@Alg,297.488,55.31997,2_ALG_TGA.csv,10.5258/SOTON/D2004
UiO66NH3+@Alg,298.488,55.19169,2_ALG_TGA.csv,10.5258/SOTON/D2004
UiO66NH3+@Alg,299.488,55.06723,2_ALG_TGA.csv,10.5258/SOTON/D2004
UiO66NH3+@Alg,300.488,54.95416,2_ALG_TGA.csv,10.5258/SOTON/D2004
UiO66NH3+@Alg,301.488,54.8158,2_ALG_TGA.csv,10.5258/SOTON/D2004
UiO66NH3+@Alg,302.488,54.68531,2_ALG_TGA.csv,10.5258/SOTON/D2004
UiO66NH3+@Alg,303.488,54.56239,2_ALG_TGA.csv,10.5258/SOTON/D2004
UiO66NH3+@Alg,304.488,54.45286,2_ALG_TGA.csv,10.5258/SOTON/D2004
UiO66NH3+@Alg,305.488,54.33807,2_ALG_TGA.csv,10.5258/SOTON/D2004
UiO66NH3+@Alg,306.488,54.20136,2_ALG_TGA.csv,10.5258/SOTON/D2004
UiO66NH3+@Alg,307.488,54.08199,2_ALG_TGA.csv,10.5258/SOTON/D2004
UiO66NH3+@Alg,308.488,53.93323,2_ALG_TGA.csv,10.5258/SOTON/D2004
UiO66NH3+@Alg,309.488,53.81016,2_ALG_TGA.csv,10.5258/SOTON/D2004
UiO66NH3+@Alg,310.488,53.68781,2_ALG_TGA.csv,10.5258/SOTON/D2004
UiO66NH3+@Alg,311.488,53.56878,2_ALG_TGA.csv,10.5258/SOTON/D2004
UiO66NH3+@Alg,312.488,53.44537,2_ALG_TGA.csv,10.5258/SOTON/D2004
UiO66NH3+@Alg,313.488,53.29346,2_ALG_TGA.csv,10.5258/SOTON/D2004
UiO66NH3+@Alg,314.488,53.15763,2_ALG_TGA.csv,10.5258/SOTON/D2004
UiO66NH3+@Alg,315.488,53.03699,2_ALG_TGA.csv,10.5258/SOTON/D2004
UiO66NH3+@Alg,316.488,52.8975,2_ALG_TGA.csv,10.5258/SOTON/D2004
UiO66NH3+@Alg,317.488,52.79601,2_ALG_TGA.csv,10.5258/SOTON/D2004
UiO66NH3+@Alg,318.488,52.66392,2_ALG_TGA.csv,10.5258/SOTON/D2004
UiO66NH3+@Alg,319.488,52.49515,2_ALG_TGA.csv,10.5258/SOTON/D2004
UiO66NH3+@Alg,320.488,52.3638,2_ALG_TGA.csv,10.5258/SOTON/D2004
UiO66NH3+@Alg,321.488,52.23469,2_ALG_TGA.csv,10.5258/SOTON/D2004
UiO66NH3+@Alg,322.488,52.11918,2_ALG_TGA.csv,10.5258/SOTON/D2004
UiO66NH3+@Alg,323.488,51.96748,2_ALG_TGA.csv,10.5258/SOTON/D2004
UiO66NH3+@Alg,324.488,51.80383,2_ALG_TGA.csv,10.5258/SOTON/D2004
UiO66NH3+@Alg,325.488,51.67379,2_ALG_TGA.csv,10.5258/SOTON/D2004
UiO66NH3+@Alg,326.488,51.54198,2_ALG_TGA.csv,10.5258/SOTON/D2004
UiO66NH3+@Alg,327.488,51.40543,2_ALG_TGA.csv,10.5258/SOTON/D2004
UiO66NH3+@Alg,328.488,51.25737,2_ALG_TGA.csv,10.5258/SOTON/D2004
UiO66NH3+@Alg,329.488,51.09932,2_ALG_TGA.csv,10.5258/SOTON/D2004
UiO66NH3+@Alg,330.488,50.96919,2_ALG_TGA.csv,10.5258/SOTON/D2004
UiO66NH3+@Alg,331.488,50.82931,2_ALG_TGA.csv,10.5258/SOTON/D2004
UiO66NH3+@Alg,332.488,50.68789,2_ALG_TGA.csv,10.5258/SOTON/D2004
UiO66NH3+@Alg,333.488,50.52811,2_ALG_TGA.csv,10.5258/SOTON/D2004
UiO66NH3+@Alg,334.488,50.37384,2_ALG_TGA.csv,10.5258/SOTON/D2004
UiO66NH3+@Alg,335.488,50.22772,2_ALG_TGA.csv,10.5258/SOTON/D2004
UiO66NH3+@Alg,336.488,50.07882,2_ALG_TGA.csv,10.5258/SOTON/D2004
UiO66NH3+@Alg,337.488,49.93013,2_ALG_TGA.csv,10.5258/SOTON/D2004
UiO66NH3+@Alg,338.488,49.77997,2_ALG_TGA.csv,10.5258/SOTON/D2004
UiO66NH3+@Alg,339.488,49.63728,2_ALG_TGA.csv,10.5258/SOTON/D2004
UiO66NH3+@Alg,340.488,49.49111,2_ALG_TGA.csv,10.5258/SOTON/D2004
UiO66NH3+@Alg,341.488,49.34236,2_ALG_TGA.csv,10.5258/SOTON/D2004
UiO66NH3+@Alg,342.488,49.19413,2_ALG_TGA.csv,10.5258/SOTON/D2004
UiO66NH3+@Alg,343.488,49.03851,2_ALG_TGA.csv,10.5258/SOTON/D2004
UiO66NH3+@Alg,344.488,48.88493,2_ALG_TGA.csv,10.5258/SOTON/D2004
UiO66NH3+@Alg,345.488,48.74071,2_ALG_TGA.csv,10.5258/SOTON/D2004
UiO66NH3+@Alg,346.488,48.60079,2_ALG_TGA.csv,10.5258/SOTON/D2004
UiO66NH3+@Alg,347.488,48.44215,2_ALG_TGA.csv,10.5258/SOTON/D2004
UiO66NH3+@Alg,348.488,48.27796,2_ALG_TGA.csv,10.5258/SOTON/D2004
UiO66NH3+@Alg,349.488,48.14056,2_ALG_TGA.csv,10.5258/SOTON/D2004
UiO66NH3+@Alg,350.488,48.00202,2_ALG_TGA.csv,10.5258/SOTON/D2004
UiO66NH3+@Alg,351.488,47.85775,2_ALG_TGA.csv,10.5258/SOTON/D2004
UiO66NH3+@Alg,352.488,47.6757,2_ALG_TGA.csv,10.5258/SOTON/D2004
UiO66NH3+@Alg,353.488,47.49685,2_ALG_TGA.csv,10.5258/SOTON/D2004
UiO66NH3+@Alg,354.488,47.35738,2_ALG_TGA.csv,10.5258/SOTON/D2004
UiO66NH3+@Alg,355.488,47.22313,2_ALG_TGA.csv,10.5258/SOTON/D2004
UiO66NH3+@Alg,356.488,47.0789,2_ALG_TGA.csv,10.5258/SOTON/D2004
UiO66NH3+@Alg,357.488,46.93192,2_ALG_TGA.csv,10.5258/SOTON/D2004
UiO66NH3+@Alg,358.488,46.78185,2_ALG_TGA.csv,10.5258/SOTON/D2004
UiO66NH3+@Alg,359.488,46.6414,2_ALG_TGA.csv,10.5258/SOTON/D2004
UiO66NH3+@Alg,360.488,46.48425,2_ALG_TGA.csv,10.5258/SOTON/D2004
UiO66NH3+@Alg,361.488,46.33671,2_ALG_TGA.csv,10.5258/SOTON/D2004
UiO66NH3+@Alg,362.488,46.19144,2_ALG_TGA.csv,10.5258/SOTON/D2004
UiO66NH3+@Alg,363.488,46.0227,2_ALG_TGA.csv,10.5258/SOTON/D2004
UiO66NH3+@Alg,364.488,45.85785,2_ALG_TGA.csv,10.5258/SOTON/D2004
UiO66NH3+@Alg,365.488,45.71355,2_ALG_TGA.csv,10.5258/SOTON/D2004
UiO66NH3+@Alg,366.488,45.55333,2_ALG_TGA.csv,10.5258/SOTON/D2004
UiO66NH3+@Alg,367.488,45.38589,2_ALG_TGA.csv,10.5258/SOTON/D2004
UiO66NH3+@Alg,368.488,45.21253,2_ALG_TGA.csv,10.5258/SOTON/D2004
UiO66NH3+@Alg,369.488,45.05487,2_ALG_TGA.csv,10.5258/SOTON/D2004
UiO66NH3+@Alg,370.488,44.90497,2_ALG_TGA.csv,10.5258/SOTON/D2004
UiO66NH3+@Alg,371.488,44.75468,2_ALG_TGA.csv,10.5258/SOTON/D2004
UiO66NH3+@Alg,372.488,44.59755,2_ALG_TGA.csv,10.5258/SOTON/D2004
UiO66NH3+@Alg,373.488,44.41711,2_ALG_TGA.csv,10.5258/SOTON/D2004
UiO66NH3+@Alg,374.488,44.28673,2_ALG_TGA.csv,10.5258/SOTON/D2004
UiO66NH3+@Alg,375.488,44.1316,2_ALG_TGA.csv,10.5258/SOTON/D2004
UiO66NH3+@Alg,376.488,43.94997,2_ALG_TGA.csv,10.5258/SOTON/D2004
UiO66NH3+@Alg,377.488,43.79676,2_ALG_TGA.csv,10.5258/SOTON/D2004
UiO66NH3+@Alg,378.488,43.62743,2_ALG_TGA.csv,10.5258/SOTON/D2004
UiO66NH3+@Alg,379.488,43.46893,2_ALG_TGA.csv,10.5258/SOTON/D2004
UiO66NH3+@Alg,380.488,43.29662,2_ALG_TGA.csv,10.5258/SOTON/D2004
UiO66NH3+@Alg,381.488,43.12685,2_ALG_TGA.csv,10.5258/SOTON/D2004
UiO66NH3+@Alg,382.488,42.94945,2_ALG_TGA.csv,10.5258/SOTON/D2004
UiO66NH3+@Alg,383.488,42.78025,2_ALG_TGA.csv,10.5258/SOTON/D2004
UiO66NH3+@Alg,384.488,42.5989,2_ALG_TGA.csv,10.5258/SOTON/D2004
UiO66NH3+@Alg,385.488,42.42592,2_ALG_TGA.csv,10.5258/SOTON/D2004
UiO66NH3+@Alg,386.488,42.25458,2_ALG_TGA.csv,10.5258/SOTON/D2004
UiO66NH3+@Alg,387.488,42.07685,2_ALG_TGA.csv,10.5258/SOTON/D2004
UiO66NH3+@Alg,388.488,41.89855,2_ALG_TGA.csv,10.5258/SOTON/D2004
UiO66NH3+@Alg,389.488,41.72401,2_ALG_TGA.csv,10.5258/SOTON/D2004
UiO66NH3+@Alg,390.488,41.53347,2_ALG_TGA.csv,10.5258/SOTON/D2004
UiO66NH3+@Alg,391.488,41.35853,2_ALG_TGA.csv,10.5258/SOTON/D2004
UiO66NH3+@Alg,392.488,41.17318,2_ALG_TGA.csv,10.5258/SOTON/D2004
UiO66NH3+@Alg,393.488,40.98195,2_ALG_TGA.csv,10.5258/SOTON/D2004
UiO66NH3+@Alg,394.488,40.79432,2_ALG_TGA.csv,10.5258/SOTON/D2004
UiO66NH3+@Alg,395.488,40.6096,2_ALG_TGA.csv,10.5258/SOTON/D2004
UiO66NH3+@Alg,396.488,40.41441,2_ALG_TGA.csv,10.5258/SOTON/D2004
UiO66NH3+@Alg,397.488,40.22736,2_ALG_TGA.csv,10.5258/SOTON/D2004
UiO66NH3+@Alg,398.488,40.06006,2_ALG_TGA.csv,10.5258/SOTON/D2004
UiO66NH3+@Alg,399.488,39.86741,2_ALG_TGA.csv,10.5258/SOTON/D2004
UiO66NH3+@Alg,400.488,39.68475,2_ALG_TGA.csv,10.5258/SOTON/D2004
UiO66NH3+@Alg,401.488,39.50164,2_ALG_TGA.csv,10.5258/SOTON/D2004
UiO66NH3+@Alg,402.488,39.29792,2_ALG_TGA.csv,10.5258/SOTON/D2004
UiO66NH3+@Alg,403.488,39.10518,2_ALG_TGA.csv,10.5258/SOTON/D2004
UiO66NH3+@Alg,404.488,38.92102,2_ALG_TGA.csv,10.5258/SOTON/D2004
UiO66NH3+@Alg,405.488,38.7305,2_ALG_TGA.csv,10.5258/SOTON/D2004
UiO66NH3+@Alg,406.488,38.53774,2_ALG_TGA.csv,10.5258/SOTON/D2004
UiO66NH3+@Alg,407.488,38.35142,2_ALG_TGA.csv,10.5258/SOTON/D2004
UiO66NH3+@Alg,408.488,38.15839,2_ALG_TGA.csv,10.5258/SOTON/D2004
UiO66NH3+@Alg,409.488,37.96665,2_ALG_TGA.csv,10.5258/SOTON/D2004
UiO66NH3+@Alg,410.488,37.76246,2_ALG_TGA.csv,10.5258/SOTON/D2004
UiO66NH3+@Alg,411.488,37.5545,2_ALG_TGA.csv,10.5258/SOTON/D2004
UiO66NH3+@Alg,412.488,37.33673,2_ALG_TGA.csv,10.5258/SOTON/D2004
UiO66NH3+@Alg,413.488,37.14974,2_ALG_TGA.csv,10.5258/SOTON/D2004
UiO66NH3+@Alg,414.488,36.98555,2_ALG_TGA.csv,10.5258/SOTON/D2004
UiO66NH3+@Alg,415.488,36.79813,2_ALG_TGA.csv,10.5258/SOTON/D2004
UiO66NH3+@Alg,416.488,36.59721,2_ALG_TGA.csv,10.5258/SOTON/D2004
UiO66NH3+@Alg,417.488,36.39658,2_ALG_TGA.csv,10.5258/SOTON/D2004
UiO66NH3+@Alg,418.488,36.19562,2_ALG_TGA.csv,10.5258/SOTON/D2004
UiO66NH3+@Alg,419.488,36.00938,2_ALG_TGA.csv,10.5258/SOTON/D2004
UiO66NH3+@Alg,420.488,35.80344,2_ALG_TGA.csv,10.5258/SOTON/D2004
UiO66NH3+@Alg,421.488,35.58426,2_ALG_TGA.csv,10.5258/SOTON/D2004
UiO66NH3+@Alg,422.488,35.3945,2_ALG_TGA.csv,10.5258/SOTON/D2004
UiO66NH3+@Alg,423.488,35.17426,2_ALG_TGA.csv,10.5258/SOTON/D2004
UiO66NH3+@Alg,424.488,34.99768,2_ALG_TGA.csv,10.5258/SOTON/D2004
UiO66NH3+@Alg,425.488,34.78549,2_ALG_TGA.csv,10.5258/SOTON/D2004
UiO66NH3+@Alg,426.488,34.54941,2_ALG_TGA.csv,10.5258/SOTON/D2004
UiO66NH3+@Alg,427.488,34.38365,2_ALG_TGA.csv,10.5258/SOTON/D2004
UiO66NH3+@Alg,428.488,34.2099,2_ALG_TGA.csv,10.5258/SOTON/D2004
UiO66NH3+@Alg,429.488,34.00623,2_ALG_TGA.csv,10.5258/SOTON/D2004
UiO66NH3+@Alg,430.488,33.78837,2_ALG_TGA.csv,10.5258/SOTON/D2004
UiO66NH3+@Alg,431.488,33.55527,2_ALG_TGA.csv,10.5258/SOTON/D2004
UiO66NH3+@Alg,432.488,33.28271,2_ALG_TGA.csv,10.5258/SOTON/D2004
UiO66NH3+@Alg,433.488,33.09717,2_ALG_TGA.csv,10.5258/SOTON/D2004
UiO66NH3+@Alg,434.488,32.93458,2_ALG_TGA.csv,10.5258/SOTON/D2004
UiO66NH3+@Alg,435.488,32.76029,2_ALG_TGA.csv,10.5258/SOTON/D2004
UiO66NH3+@Alg,436.488,32.54883,2_ALG_TGA.csv,10.5258/SOTON/D2004
UiO66NH3+@Alg,437.488,32.336,2_ALG_TGA.csv,10.5258/SOTON/D2004
UiO66NH3+@Alg,438.488,32.08643,2_ALG_TGA.csv,10.5258/SOTON/D2004
UiO66NH3+@Alg,439.488,31.83257,2_ALG_TGA.csv,10.5258/SOTON/D2004
UiO66NH3+@Alg,440.488,31.61053,2_ALG_TGA.csv,10.5258/SOTON/D2004
UiO66NH3+@Alg,441.488,31.43952,2_ALG_TGA.csv,10.5258/SOTON/D2004
UiO66NH3+@Alg,442.488,31.22466,2_ALG_TGA.csv,10.5258/SOTON/D2004
UiO66NH3+@Alg,443.488,31.00607,2_ALG_TGA.csv,10.5258/SOTON/D2004
UiO66NH3+@Alg,444.488,30.79183,2_ALG_TGA.csv,10.5258/SOTON/D2004
UiO66NH3+@Alg,445.488,30.57641,2_ALG_TGA.csv,10.5258/SOTON/D2004
UiO66NH3+@Alg,446.488,30.35832,2_ALG_TGA.csv,10.5258/SOTON/D2004
UiO66NH3+@Alg,447.488,30.1291,2_ALG_TGA.csv,10.5258/SOTON/D2004
UiO66NH3+@Alg,448.488,29.89163,2_ALG_TGA.csv,10.5258/SOTON/D2004
UiO66NH3+@Alg,449.488,29.69439,2_ALG_TGA.csv,10.5258/SOTON/D2004
UiO66NH3+@Alg,450.488,29.49331,2_ALG_TGA.csv,10.5258/SOTON/D2004
UiO66NH3+@Alg,451.488,29.2607,2_ALG_TGA.csv,10.5258/SOTON/D2004
UiO66NH3+@Alg,452.488,29.03204,2_ALG_TGA.csv,10.5258/SOTON/D2004
UiO66NH3+@Alg,453.488,28.8164,2_ALG_TGA.csv,10.5258/SOTON/D2004
UiO66NH3+@Alg,454.488,28.58972,2_ALG_TGA.csv,10.5258/SOTON/D2004
UiO66NH3+@Alg,455.488,28.37346,2_ALG_TGA.csv,10.5258/SOTON/D2004
UiO66NH3+@Alg,456.488,28.16048,2_ALG_TGA.csv,10.5258/SOTON/D2004
UiO66NH3+@Alg,457.488,27.9573,2_ALG_TGA.csv,10.5258/SOTON/D2004
UiO66NH3+@Alg,458.488,27.74373,2_ALG_TGA.csv,10.5258/SOTON/D2004
UiO66NH3+@Alg,459.488,27.51413,2_ALG_TGA.csv,10.5258/SOTON/D2004
UiO66NH3+@Alg,460.488,27.26928,2_ALG_TGA.csv,10.5258/SOTON/D2004
UiO66NH3+@Alg,461.488,27.06056,2_ALG_TGA.csv,10.5258/SOTON/D2004
UiO66NH3+@Alg,462.488,26.82176,2_ALG_TGA.csv,10.5258/SOTON/D2004
UiO66NH3+@Alg,463.488,26.62809,2_ALG_TGA.csv,10.5258/SOTON/D2004
UiO66NH3+@Alg,464.488,26.41278,2_ALG_TGA.csv,10.5258/SOTON/D2004
UiO66NH3+@Alg,465.488,26.23423,2_ALG_TGA.csv,10.5258/SOTON/D2004
UiO66NH3+@Alg,466.488,26.02029,2_ALG_TGA.csv,10.5258/SOTON/D2004
UiO66NH3+@Alg,467.488,25.8033,2_ALG_TGA.csv,10.5258/SOTON/D2004
UiO66NH3+@Alg,468.488,25.59587,2_ALG_TGA.csv,10.5258/SOTON/D2004
UiO66NH3+@Alg,469.488,25.42953,2_ALG_TGA.csv,10.5258/SOTON/D2004
UiO66NH3+@Alg,470.488,25.23287,2_ALG_TGA.csv,10.5258/SOTON/D2004
UiO66NH3+@Alg,471.488,25.03035,2_ALG_TGA.csv,10.5258/SOTON/D2004
UiO66NH3+@Alg,472.488,24.84367,2_ALG_TGA.csv,10.5258/SOTON/D2004
UiO66NH3+@Alg,473.488,24.65873,2_ALG_TGA.csv,10.5258/SOTON/D2004
UiO66NH3+@Alg,474.488,24.49386,2_ALG_TGA.csv,10.5258/SOTON/D2004
UiO66NH3+@Alg,475.488,24.32578,2_ALG_TGA.csv,10.5258/SOTON/D2004
UiO66NH3+@Alg,476.488,24.12877,2_ALG_TGA.csv,10.5258/SOTON/D2004
UiO66NH3+@Alg,477.488,23.95411,2_ALG_TGA.csv,10.5258/SOTON/D2004
UiO66NH3+@Alg,478.488,23.79032,2_ALG_TGA.csv,10.5258/SOTON/D2004
UiO66NH3+@Alg,479.488,23.62211,2_ALG_TGA.csv,10.5258/SOTON/D2004
UiO66NH3+@Alg,480.488,23.45032,2_ALG_TGA.csv,10.5258/SOTON/D2004
UiO66NH3+@Alg,481.488,23.27589,2_ALG_TGA.csv,10.5258/SOTON/D2004
UiO66NH3+@Alg,482.488,23.11038,2_ALG_TGA.csv,10.5258/SOTON/D2004
UiO66NH3+@Alg,483.488,23.00131,2_ALG_TGA.csv,10.5258/SOTON/D2004
UiO66NH3+@Alg,484.488,22.87821,2_ALG_TGA.csv,10.5258/SOTON/D2004
UiO66NH3+@Alg,485.488,22.75053,2_ALG_TGA.csv,10.5258/SOTON/D2004
UiO66NH3+@Alg,486.488,22.62851,2_ALG_TGA.csv,10.5258/SOTON/D2004
UiO66NH3+@Alg,487.488,22.50549,2_ALG_TGA.csv,10.5258/SOTON/D2004
UiO66NH3+@Alg,488.488,22.3826,2_ALG_TGA.csv,10.5258/SOTON/D2004
UiO66NH3+@Alg,489.488,22.22694,2_ALG_TGA.csv,10.5258/SOTON/D2004
UiO66NH3+@Alg,490.488,22.11421,2_ALG_TGA.csv,10.5258/SOTON/D2004
UiO66NH3+@Alg,491.488,21.98856,2_ALG_TGA.csv,10.5258/SOTON/D2004
UiO66NH3+@Alg,492.488,21.86849,2_ALG_TGA.csv,10.5258/SOTON/D2004
UiO66NH3+@Alg,493.488,21.77254,2_ALG_TGA.csv,10.5258/SOTON/D2004
UiO66NH3+@Alg,494.488,21.70221,2_ALG_TGA.csv,10.5258/SOTON/D2004
UiO66NH3+@Alg,495.488,21.60393,2_ALG_TGA.csv,10.5258/SOTON/D2004
UiO66NH3+@Alg,496.488,21.50589,2_ALG_TGA.csv,10.5258/SOTON/D2004
UiO66NH3+@Alg,497.488,21.42394,2_ALG_TGA.csv,10.5258/SOTON/D2004
UiO66NH3+@Alg,498.488,21.32199,2_ALG_TGA.csv,10.5258/SOTON/D2004
UiO66NH3+@Alg,499.488,21.2462,2_ALG_TGA.csv,10.5258/SOTON/D2004
UiO66NH3+@Alg,500.488,21.14042,2_ALG_TGA.csv,10.5258/SOTON/D2004
UiO66NH3+@Alg,501.488,21.05345,2_ALG_TGA.csv,10.5258/SOTON/D2004
UiO66NH3+@Alg,502.488,20.97921,2_ALG_TGA.csv,10.5258/SOTON/D2004
UiO66NH3+@Alg,503.488,20.9285,2_ALG_TGA.csv,10.5258/SOTON/D2004
UiO66NH3+@Alg,504.488,20.8317,2_ALG_TGA.csv,10.5258/SOTON/D2004
UiO66NH3+@Alg,505.488,20.74777,2_ALG_TGA.csv,10.5258/SOTON/D2004
UiO66NH3+@Alg,506.488,20.71739,2_ALG_TGA.csv,10.5258/SOTON/D2004
UiO66NH3+@Alg,507.488,20.63503,2_ALG_TGA.csv,10.5258/SOTON/D2004
UiO66NH3+@Alg,508.488,20.57235,2_ALG_TGA.csv,10.5258/SOTON/D2004
UiO66NH3+@Alg,509.488,20.53045,2_ALG_TGA.csv,10.5258/SOTON/D2004
UiO66NH3+@Alg,510.488,20.49347,2_ALG_TGA.csv,10.5258/SOTON/D2004
UiO66NH3+@Alg,511.488,20.42428,2_ALG_TGA.csv,10.5258/SOTON/D2004
UiO66NH3+@Alg,512.488,20.32766,2_ALG_TGA.csv,10.5258/SOTON/D2004
UiO66NH3+@Alg,513.488,20.2535,2_ALG_TGA.csv,10.5258/SOTON/D2004
UiO66NH3+@Alg,514.488,20.21772,2_ALG_TGA.csv,10.5258/SOTON/D2004
UiO66NH3+@Alg,515.488,20.1627,2_ALG_TGA.csv,10.5258/SOTON/D2004
UiO66NH3+@Alg,516.488,20.10404,2_ALG_TGA.csv,10.5258/SOTON/D2004
UiO66NH3+@Alg,517.488,20.03326,2_ALG_TGA.csv,10.5258/SOTON/D2004
UiO66NH3+@Alg,518.488,19.99977,2_ALG_TGA.csv,10.5258/SOTON/D2004
UiO66NH3+@Alg,519.488,19.98433,2_ALG_TGA.csv,10.5258/SOTON/D2004
UiO66NH3+@Alg,520.488,19.94422,2_ALG_TGA.csv,10.5258/SOTON/D2004
UiO66NH3+@Alg,521.488,19.90278,2_ALG_TGA.csv,10.5258/SOTON/D2004
UiO66NH3+@Alg,522.488,19.86757,2_ALG_TGA.csv,10.5258/SOTON/D2004
UiO66NH3+@Alg,523.488,19.83313,2_ALG_TGA.csv,10.5258/SOTON/D2004
UiO66NH3+@Alg,524.488,19.78017,2_ALG_TGA.csv,10.5258/SOTON/D2004
UiO66NH3+@Alg,525.488,19.74431,2_ALG_TGA.csv,10.5258/SOTON/D2004
UiO66NH3+@Alg,526.488,19.72243,2_ALG_TGA.csv,10.5258/SOTON/D2004
UiO66NH3+@Alg,527.488,19.66674,2_ALG_TGA.csv,10.5258/SOTON/D2004
UiO66NH3+@Alg,528.488,19.61756,2_ALG_TGA.csv,10.5258/SOTON/D2004
UiO66NH3+@Alg,529.488,19.60108,2_ALG_TGA.csv,10.5258/SOTON/D2004
UiO66NH3+@Alg,530.488,19.56496,2_ALG_TGA.csv,10.5258/SOTON/D2004
UiO66NH3+@Alg,531.488,19.51535,2_ALG_TGA.csv,10.5258/SOTON/D2004
UiO66NH3+@Alg,532.488,19.49467,2_ALG_TGA.csv,10.5258/SOTON/D2004
UiO66NH3+@Alg,533.488,19.48126,2_ALG_TGA.csv,10.5258/SOTON/D2004
UiO66NH3+@Alg,534.488,19.45261,2_ALG_TGA.csv,10.5258/SOTON/D2004
UiO66NH3+@Alg,535.488,19.42587,2_ALG_TGA.csv,10.5258/SOTON/D2004
UiO66NH3+@Alg,536.488,19.39814,2_ALG_TGA.csv,10.5258/SOTON/D2004
UiO66NH3+@Alg,537.488,19.35034,2_ALG_TGA.csv,10.5258/SOTON/D2004
UiO66NH3+@Alg,538.488,19.30411,2_ALG_TGA.csv,10.5258/SOTON/D2004
UiO66NH3+@Alg,539.488,19.25767,2_ALG_TGA.csv,10.5258/SOTON/D2004
UiO66NH3+@Alg,540.488,19.26509,2_ALG_TGA.csv,10.5258/SOTON/D2004
UiO66NH3+@Alg,541.488,19.2474,2_ALG_TGA.csv,10.5258/SOTON/D2004
UiO66NH3+@Alg,542.488,19.22058,2_ALG_TGA.csv,10.5258/SOTON/D2004
UiO66NH3+@Alg,543.488,19.19792,2_ALG_TGA.csv,10.5258/SOTON/D2004
UiO66NH3+@Alg,544.488,19.18218,2_ALG_TGA.csv,10.5258/SOTON/D2004
UiO66NH3+@Alg,545.488,19.16818,2_ALG_TGA.csv,10.5258/SOTON/D2004
UiO66NH3+@Alg,546.488,19.14506,2_ALG_TGA.csv,10.5258/SOTON/D2004
UiO66NH3+@Alg,547.488,19.11036,2_ALG_TGA.csv,10.5258/SOTON/D2004
UiO66NH3+@Alg,548.488,19.06689,2_ALG_TGA.csv,10.5258/SOTON/D2004
UiO66NH3+@Alg,549.488,19.03262,2_ALG_TGA.csv,10.5258/SOTON/D2004
UiO66NH3+@Alg,550.488,19.01924,2_ALG_TGA.csv,10.5258/SOTON/D2004
UiO66NH3+@Alg,551.488,19.02278,2_ALG_TGA.csv,10.5258/SOTON/D2004
UiO66NH3+@Alg,552.488,19.00666,2_ALG_TGA.csv,10.5258/SOTON/D2004
UiO66NH3+@Alg,553.488,18.98807,2_ALG_TGA.csv,10.5258/SOTON/D2004
UiO66NH3+@Alg,554.488,18.94892,2_ALG_TGA.csv,10.5258/SOTON/D2004
UiO66NH3+@Alg,555.488,18.92684,2_ALG_TGA.csv,10.5258/SOTON/D2004
UiO66NH3+@Alg,556.488,18.91485,2_ALG_TGA.csv,10.5258/SOTON/D2004
UiO66NH3+@Alg,557.488,18.89718,2_ALG_TGA.csv,10.5258/SOTON/D2004
UiO66NH3+@Alg,558.488,18.87451,2_ALG_TGA.csv,10.5258/SOTON/D2004
UiO66NH3+@Alg,559.488,18.84744,2_ALG_TGA.csv,10.5258/SOTON/D2004
UiO66NH3+@Alg,560.488,18.83571,2_ALG_TGA.csv,10.5258/SOTON/D2004
UiO66NH3+@Alg,561.488,18.82109,2_ALG_TGA.csv,10.5258/SOTON/D2004
UiO66NH3+@Alg,562.488,18.80783,2_ALG_TGA.csv,10.5258/SOTON/D2004
UiO66NH3+@Alg,563.488,18.78466,2_ALG_TGA.csv,10.5258/SOTON/D2004
UiO66NH3+@Alg,564.488,18.76863,2_ALG_TGA.csv,10.5258/SOTON/D2004
UiO66NH3+@Alg,565.488,18.74876,2_ALG_TGA.csv,10.5258/SOTON/D2004
UiO66NH3+@Alg,566.488,18.72667,2_ALG_TGA.csv,10.5258/SOTON/D2004
UiO66NH3+@Alg,567.488,18.70898,2_ALG_TGA.csv,10.5258/SOTON/D2004
UiO66NH3+@Alg,568.488,18.69444,2_ALG_TGA.csv,10.5258/SOTON/D2004
UiO66NH3+@Alg,569.488,18.6605,2_ALG_TGA.csv,10.5258/SOTON/D2004
UiO66NH3+@Alg,570.488,18.6242,2_ALG_TGA.csv,10.5258/SOTON/D2004
UiO66NH3+@Alg,571.488,18.618,2_ALG_TGA.csv,10.5258/SOTON/D2004
UiO66NH3+@Alg,572.488,18.63654,2_ALG_TGA.csv,10.5258/SOTON/D2004
UiO66NH3+@Alg,573.488,18.62868,2_ALG_TGA.csv,10.5258/SOTON/D2004
UiO66NH3+@Alg,574.488,18.58636,2_ALG_TGA.csv,10.5258/SOTON/D2004
UiO66NH3+@Alg,575.488,18.51854,2_ALG_TGA.csv,10.5258/SOTON/D2004
UiO66NH3+@Alg,576.488,18.50673,2_ALG_TGA.csv,10.5258/SOTON/D2004
UiO66NH3+@Alg,577.488,18.5256,2_ALG_TGA.csv,10.5258/SOTON/D2004
UiO66NH3+@Alg,578.488,18.52502,2_ALG_TGA.csv,10.5258/SOTON/D2004
UiO66NH3+@Alg,579.488,18.52481,2_ALG_TGA.csv,10.5258/SOTON/D2004
UiO66NH3+@Alg,580.488,18.51558,2_ALG_TGA.csv,10.5258/SOTON/D2004
UiO66NH3+@Alg,581.488,18.49861,2_ALG_TGA.csv,10.5258/SOTON/D2004
UiO66NH3+@Alg,582.488,18.46344,2_ALG_TGA.csv,10.5258/SOTON/D2004
UiO66NH3+@Alg,583.488,18.44833,2_ALG_TGA.csv,10.5258/SOTON/D2004
UiO66NH3+@Alg,584.488,18.443,2_ALG_TGA.csv,10.5258/SOTON/D2004
UiO66NH3+@Alg,585.488,18.42693,2_ALG_TGA.csv,10.5258/SOTON/D2004
UiO66NH3+@Alg,586.488,18.41597,2_ALG_TGA.csv,10.5258/SOTON/D2004
UiO66NH3+@Alg,587.488,18.38196,2_ALG_TGA.csv,10.5258/SOTON/D2004
UiO66NH3+@Alg,588.488,18.34929,2_ALG_TGA.csv,10.5258/SOTON/D2004
UiO66NH3+@Alg,589.488,18.39534,2_ALG_TGA.csv,10.5258/SOTON/D2004
UiO66NH3+@Alg,590.488,18.40063,2_ALG_TGA.csv,10.5258/SOTON/D2004
UiO66NH3+@Alg,591.488,18.38699,2_ALG_TGA.csv,10.5258/SOTON/D2004
UiO66NH3+@Alg,592.488,18.35358,2_ALG_TGA.csv,10.5258/SOTON/D2004
UiO66NH3+@Alg,593.488,18.33165,2_ALG_TGA.csv,10.5258/SOTON/D2004
UiO66NH3+@Alg,594.488,18.31138,2_ALG_TGA.csv,10.5258/SOTON/D2004
UiO66NH3+@Alg,595.488,18.29825,2_ALG_TGA.csv,10.5258/SOTON/D2004
UiO66NH3+@Alg,596.488,18.29238,2_ALG_TGA.csv,10.5258/SOTON/D2004
UiO66NH3+@Alg,597.488,18.27015,2_ALG_TGA.csv,10.5258/SOTON/D2004
UiO66NH3+@Alg,598.488,18.24464,2_ALG_TGA.csv,10.5258/SOTON/D2004
UiO66NH3+@Alg,599.488,18.23724,2_ALG_TGA.csv,10.5258/SOTON/D2004
UiO66NH3+@Alg,600.488,18.23372,2_ALG_TGA.csv,10.5258/SOTON/D2004
UiO66NH3+@Alg,601.488,18.23129,2_ALG_TGA.csv,10.5258/SOTON/D2004
UiO66NH3+@Alg,602.488,18.20983,2_ALG_TGA.csv,10.5258/SOTON/D2004
UiO66NH3+@Alg,603.488,18.18879,2_ALG_TGA.csv,10.5258/SOTON/D2004
UiO66NH3+@Alg,604.488,18.18143,2_ALG_TGA.csv,10.5258/SOTON/D2004
UiO66NH3+@Alg,605.488,18.1545,2_ALG_TGA.csv,10.5258/SOTON/D2004
UiO66NH3+@Alg,606.488,18.1455,2_ALG_TGA.csv,10.5258/SOTON/D2004
UiO66NH3+@Alg,607.488,18.10027,2_ALG_TGA.csv,10.5258/SOTON/D2004
UiO66NH3+@Alg,608.488,18.10203,2_ALG_TGA.csv,10.5258/SOTON/D2004
UiO66NH3+@Alg,609.488,18.10786,2_ALG_TGA.csv,10.5258/SOTON/D2004
UiO66NH3+@Alg,610.488,18.09455,2_ALG_TGA.csv,10.5258/SOTON/D2004
UiO66NH3+@Alg,611.488,18.10348,2_ALG_TGA.csv,10.5258/SOTON/D2004
UiO66NH3+@Alg,612.488,18.09905,2_ALG_TGA.csv,10.5258/SOTON/D2004
UiO66NH3+@Alg,613.488,18.07393,2_ALG_TGA.csv,10.5258/SOTON/D2004
UiO66NH3+@Alg,614.488,18.05431,2_ALG_TGA.csv,10.5258/SOTON/D2004
UiO66NH3+@Alg,615.488,18.02493,2_ALG_TGA.csv,10.5258/SOTON/D2004
UiO66NH3+@Alg,616.488,17.98825,2_ALG_TGA.csv,10.5258/SOTON/D2004
UiO66NH3+@Alg,617.488,17.97006,2_ALG_TGA.csv,10.5258/SOTON/D2004
UiO66NH3+@Alg,618.488,17.97302,2_ALG_TGA.csv,10.5258/SOTON/D2004
UiO66NH3+@Alg,619.488,17.94,2_ALG_TGA.csv,10.5258/SOTON/D2004
UiO66NH3+@Alg,620.488,17.95802,2_ALG_TGA.csv,10.5258/SOTON/D2004
UiO66NH3+@Alg,621.488,17.94314,2_ALG_TGA.csv,10.5258/SOTON/D2004
UiO66NH3+@Alg,622.488,17.91461,2_ALG_TGA.csv,10.5258/SOTON/D2004
UiO66NH3+@Alg,623.488,17.88144,2_ALG_TGA.csv,10.5258/SOTON/D2004
UiO66NH3+@Alg,624.488,17.89207,2_ALG_TGA.csv,10.5258/SOTON/D2004
UiO66NH3+@Alg,625.488,17.89205,2_ALG_TGA.csv,10.5258/SOTON/D2004
UiO66NH3+@Alg,626.488,17.86652,2_ALG_TGA.csv,10.5258/SOTON/D2004
UiO66NH3+@Alg,627.488,17.84108,2_ALG_TGA.csv,10.5258/SOTON/D2004
UiO66NH3+@Alg,628.488,17.83062,2_ALG_TGA.csv,10.5258/SOTON/D2004
UiO66NH3+@Alg,629.488,17.83511,2_ALG_TGA.csv,10.5258/SOTON/D2004
UiO66NH3+@Alg,630.488,17.80516,2_ALG_TGA.csv,10.5258/SOTON/D2004
UiO66NH3+@Alg,631.488,17.73764,2_ALG_TGA.csv,10.5258/SOTON/D2004
UiO66NH3+@Alg,632.488,17.72706,2_ALG_TGA.csv,10.5258/SOTON/D2004
UiO66NH3+@Alg,633.488,17.72344,2_ALG_TGA.csv,10.5258/SOTON/D2004
UiO66NH3+@Alg,634.488,17.72249,2_ALG_TGA.csv,10.5258/SOTON/D2004
UiO66NH3+@Alg,635.488,17.71624,2_ALG_TGA.csv,10.5258/SOTON/D2004
UiO66NH3+@Alg,636.488,17.69089,2_ALG_TGA.csv,10.5258/SOTON/D2004
UiO66NH3+@Alg,637.488,17.67114,2_ALG_TGA.csv,10.5258/SOTON/D2004
UiO66NH3+@Alg,638.488,17.64447,2_ALG_TGA.csv,10.5258/SOTON/D2004
UiO66NH3+@Alg,639.488,17.6236,2_ALG_TGA.csv,10.5258/SOTON/D2004
UiO66NH3+@Alg,640.488,17.59962,2_ALG_TGA.csv,10.5258/SOTON/D2004
UiO66NH3+@Alg,641.488,17.58147,2_ALG_TGA.csv,10.5258/SOTON/D2004
