Repository: alimardani76/tga-mof-analyzer

# TGA-MOF-Analyzer

Automated thermogravimetric analysis toolkit for metal–organic frameworks.

Validated on 14 TGA curves from open-access data (Crickmore & Bradshaw, DOI: 10.5258/SOTON/D2004).
Equations traceable to Abánades Lázaro (EJIC 2020), Shearer (Chem. Mater. 2016), Sannes (Chem. Mater. 2023).

---

## What It Computes

| Output | Method | Required Input |
|--------|--------|----------------|
| Decomposition temperature (T_onset) | Tangent intersection (ASTM E2550), threshold, DTG max | TGA data only |
| T_1, T_2, T_5, T_10 stability metrics | Linear interpolation from activated mass | TGA data only |
| Mass-loss events with 100% mass balance | Valley-to-valley DTG segmentation | TGA data only |
| Mass loss by temperature windows | Interpolated mass at window boundaries | TGA data only |
| Predicted oxide residue | Formula → metal → oxide lookup | TGA data + formula |
| Observed vs predicted residue comparison | Δ = observed − predicted | TGA data + formula |
| Molecular formula (linkers per FU) | R_exp = m(T_DH)/m_residue, q equation | TGA data + formula + T_DH |
| Composition sensitivity (q vs T_DH) | Sweep T_DH from 150–490°C | TGA data + formula |
| Missing linker defects | 5 compensator models (Shearer/Sannes) | Formula + Module 3 output |
| Composite MOF loading (wt%) | Residue ratio equation | TGA data + reference residues |
| Guest stoichiometry candidates | Brute-force enumeration with scoring | TGA data + framework mass |
| Uncertainty (σ) on all quantities | Analytical linear propagation (GUM) | TGA noise estimate |
| Publication-quality plots | TGA+DTG, event map, R_exp, sensitivity | TGA data |

---

### Minimal config (only file path required)

```json
{
  "case_id": "my_sample",
  "tga_csv": "data/sample.csv"
}
```

### Batch config (multiple samples)

```json
{
  "runs": [
    {
      "case_id": "sample_A",
      "tga_csv": "data/A.csv",
      "formula": "Zr6O4(OH)4(BDC)6",
      "atmosphere": "air"
    },
    {
      "case_id": "sample_B",
      "tga_csv": "data/B.csv",
      "atmosphere": "N2"
    }
  ]
}
```

## Output Files

For each analysis run, the tool produces:

| File                        | Contents                                                      |
| --------------------------- | ------------------------------------------------------------- |
| `{case_id}_result.json`     | All computed values in machine-readable JSON                  |
| `{case_id}_report.txt`      | Human-readable report with suggested publication wording      |
| `{case_id}_tga_dtg.png`     | TGA + DTG overlay plot                                        |
| `{case_id}_events.png`      | Color-coded mass-loss event map                               |
| `{case_id}_rexp.png`        | R\_exp(T) curve with plateau annotation (if formula provided) |
| `{case_id}_sensitivity.png` | q vs T\_DH sensitivity plot (if formula provided)             |

***

## File Descriptions

### Root files

**`app.py`** — Streamlit web interface. Handles file upload, sidebar inputs, analysis execution, plot rendering, and download buttons. All computation is delegated to `core/` and `modules/`. No analysis logic lives here.

**`tga_analyze.py`** — Command-line interface. Parses arguments (`--wizard`, `--example`, config path). Loads JSON config, validates inputs, calls analysis functions, saves JSON result and text report. Supports single and batch runs.

**`run_analysis.py`** — Development/validation script. Hardcoded analysis of all 14 cases from Crickmore & Bradshaw data. Runs all 5 modules, generates all plots, prints the full summary table. Not for end users.

**`README.md`** — This file.

**`TECHNICAL_GUIDE.md`** — Complete technical documentation. Physics, equations, architecture, assumptions, limitations, design choices, modification guide.

**`LICENSE`** — MIT License.

**`requirements.txt`** — Production dependencies. Used by Streamlit Cloud for deployment. Contains: numpy, scipy, matplotlib.

**`requirements-dev.txt`** — Development dependencies. Adds: pytest, streamlit.

**`setup.py`** — Package installer. Enables `pip install .` and `pip install -e .` for editable development. Defines the `tga-analyze` console script entry point.

**`.gitignore`** — Excludes `__pycache__/`, `output/`, `*.png`, `venv/`, `.pytest_cache/`, IDE files, and user-specific config files from version control.

### `cases/` — Validation data (not in public repo)

14 directories, each containing one TGA CSV file from Crickmore & Bradshaw (DOI: 10.5258/SOTON/D2004). Cases 01–03 and 09: pure UiO-66-NH2 powders from different synthesis batches. Cases 04–08: UiO-66-NH2\@FFP composites at 5/10/15/20 synthesis cycles plus NH3+ variant. Cases 10–11: UiO-66-NH2\@alginate composites. Cases 12–14: Zn-based MOFs with unknown formulas.

### `blank_controls/` — Blank data (not in public repo)

Two directories: FFP blank (residue = −0.79%, treated as 0%) and Ca-alginate blank (residue = 8.89%). Used as reference for composite loading calculations.

File: cases/case_12_Zn-MOF-1/tga_curve_standardized.csv (part 1 of 2)
sample_name,temperature_C,mass_percent,source_file,source_dataset_doi
Zn-MOF-1,27.989,100.0,3_Zn_TGA.csv,10.5258/SOTON/D2004
Zn-MOF-1,28.989,99.63131,3_Zn_TGA.csv,10.5258/SOTON/D2004
Zn-MOF-1,29.989,99.5254,3_Zn_TGA.csv,10.5258/SOTON/D2004
Zn-MOF-1,30.989,99.47792,3_Zn_TGA.csv,10.5258/SOTON/D2004
Zn-MOF-1,31.989,99.44301,3_Zn_TGA.csv,10.5258/SOTON/D2004
Zn-MOF-1,32.989,99.40835,3_Zn_TGA.csv,10.5258/SOTON/D2004
Zn-MOF-1,33.989,99.3834,3_Zn_TGA.csv,10.5258/SOTON/D2004
Zn-MOF-1,34.989,99.35777,3_Zn_TGA.csv,10.5258/SOTON/D2004
Zn-MOF-1,35.989,99.32962,3_Zn_TGA.csv,10.5258/SOTON/D2004
Zn-MOF-1,36.989,99.29914,3_Zn_TGA.csv,10.5258/SOTON/D2004
Zn-MOF-1,37.989,99.26657,3_Zn_TGA.csv,10.5258/SOTON/D2004
Zn-MOF-1,38.989,99.23171,3_Zn_TGA.csv,10.5258/SOTON/D2004
Zn-MOF-1,39.989,99.19426,3_Zn_TGA.csv,10.5258/SOTON/D2004
Zn-MOF-1,40.989,99.1547,3_Zn_TGA.csv,10.5258/SOTON/D2004
Zn-MOF-1,41.989,99.11303,3_Zn_TGA.csv,10.5258/SOTON/D2004
Zn-MOF-1,42.989,99.06629,3_Zn_TGA.csv,10.5258/SOTON/D2004
Zn-MOF-1,43.989,99.01136,3_Zn_TGA.csv,10.5258/SOTON/D2004
Zn-MOF-1,44.989,98.95274,3_Zn_TGA.csv,10.5258/SOTON/D2004
Zn-MOF-1,45.989,98.88774,3_Zn_TGA.csv,10.5258/SOTON/D2004
Zn-MOF-1,46.989,98.82119,3_Zn_TGA.csv,10.5258/SOTON/D2004
Zn-MOF-1,47.989,98.75218,3_Zn_TGA.csv,10.5258/SOTON/D2004
Zn-MOF-1,48.989,98.67071,3_Zn_TGA.csv,10.5258/SOTON/D2004
Zn-MOF-1,49.989,98.58448,3_Zn_TGA.csv,10.5258/SOTON/D2004
Zn-MOF-1,50.989,98.49678,3_Zn_TGA.csv,10.5258/SOTON/D2004
Zn-MOF-1,51.989,98.40053,3_Zn_TGA.csv,10.5258/SOTON/D2004
Zn-MOF-1,52.989,98.30486,3_Zn_TGA.csv,10.5258/SOTON/D2004
Zn-MOF-1,53.989,98.20758,3_Zn_TGA.csv,10.5258/SOTON/D2004
Zn-MOF-1,54.989,98.1109,3_Zn_TGA.csv,10.5258/SOTON/D2004
Zn-MOF-1,55.989,98.01796,3_Zn_TGA.csv,10.5258/SOTON/D2004
Zn-MOF-1,56.989,97.92513,3_Zn_TGA.csv,10.5258/SOTON/D2004
Zn-MOF-1,57.989,97.8333,3_Zn_TGA.csv,10.5258/SOTON/D2004
Zn-MOF-1,58.989,97.74684,3_Zn_TGA.csv,10.5258/SOTON/D2004
Zn-MOF-1,59.989,97.66826,3_Zn_TGA.csv,10.5258/SOTON/D2004
Zn-MOF-1,60.989,97.59023,3_Zn_TGA.csv,10.5258/SOTON/D2004
Zn-MOF-1,61.989,97.51705,3_Zn_TGA.csv,10.5258/SOTON/D2004
Zn-MOF-1,62.989,97.44805,3_Zn_TGA.csv,10.5258/SOTON/D2004
Zn-MOF-1,63.989,97.38484,3_Zn_TGA.csv,10.5258/SOTON/D2004
Zn-MOF-1,64.989,97.32587,3_Zn_TGA.csv,10.5258/SOTON/D2004
Zn-MOF-1,65.989,97.27092,3_Zn_TGA.csv,10.5258/SOTON/D2004
Zn-MOF-1,66.989,97.21802,3_Zn_TGA.csv,10.5258/SOTON/D2004
Zn-MOF-1,67.989,97.17187,3_Zn_TGA.csv,10.5258/SOTON/D2004
Zn-MOF-1,68.989,97.12776,3_Zn_TGA.csv,10.5258/SOTON/D2004
Zn-MOF-1,69.989,97.08672,3_Zn_TGA.csv,10.5258/SOTON/D2004
Zn-MOF-1,70.989,97.04524,3_Zn_TGA.csv,10.5258/SOTON/D2004
Zn-MOF-1,71.989,97.00227,3_Zn_TGA.csv,10.5258/SOTON/D2004
Zn-MOF-1,72.989,96.96175,3_Zn_TGA.csv,10.5258/SOTON/D2004
Zn-MOF-1,73.989,96.92436,3_Zn_TGA.csv,10.5258/SOTON/D2004
Zn-MOF-1,74.989,96.88763,3_Zn_TGA.csv,10.5258/SOTON/D2004
Zn-MOF-1,75.989,96.84774,3_Zn_TGA.csv,10.5258/SOTON/D2004
Zn-MOF-1,76.989,96.8055,3_Zn_TGA.csv,10.5258/SOTON/D2004
Zn-MOF-1,77.989,96.76112,3_Zn_TGA.csv,10.5258/SOTON/D2004
Zn-MOF-1,78.989,96.71822,3_Zn_TGA.csv,10.5258/SOTON/D2004
Zn-MOF-1,79.989,96.67184,3_Zn_TGA.csv,10.5258/SOTON/D2004
Zn-MOF-1,80.989,96.62208,3_Zn_TGA.csv,10.5258/SOTON/D2004
Zn-MOF-1,81.989,96.57278,3_Zn_TGA.csv,10.5258/SOTON/D2004
Zn-MOF-1,82.989,96.52236,3_Zn_TGA.csv,10.5258/SOTON/D2004
Zn-MOF-1,83.989,96.46911,3_Zn_TGA.csv,10.5258/SOTON/D2004
Zn-MOF-1,84.989,96.41406,3_Zn_TGA.csv,10.5258/SOTON/D2004
Zn-MOF-1,85.989,96.3589,3_Zn_TGA.csv,10.5258/SOTON/D2004
Zn-MOF-1,86.989,96.29723,3_Zn_TGA.csv,10.5258/SOTON/D2004
Zn-MOF-1,87.989,96.23041,3_Zn_TGA.csv,10.5258/SOTON/D2004
Zn-MOF-1,88.989,96.16022,3_Zn_TGA.csv,10.5258/SOTON/D2004
Zn-MOF-1,89.989,96.09188,3_Zn_TGA.csv,10.5258/SOTON/D2004
Zn-MOF-1,90.989,96.01519,3_Zn_TGA.csv,10.5258/SOTON/D2004
Zn-MOF-1,91.989,95.93704,3_Zn_TGA.csv,10.5258/SOTON/D2004
Zn-MOF-1,92.989,95.85865,3_Zn_TGA.csv,10.5258/SOTON/D2004
Zn-MOF-1,93.989,95.77432,3_Zn_TGA.csv,10.5258/SOTON/D2004
Zn-MOF-1,94.989,95.68495,3_Zn_TGA.csv,10.5258/SOTON/D2004
Zn-MOF-1,95.989,95.58981,3_Zn_TGA.csv,10.5258/SOTON/D2004
Zn-MOF-1,96.989,95.48866,3_Zn_TGA.csv,10.5258/SOTON/D2004
Zn-MOF-1,97.989,95.38339,3_Zn_TGA.csv,10.5258/SOTON/D2004
Zn-MOF-1,98.989,95.26304,3_Zn_TGA.csv,10.5258/SOTON/D2004
Zn-MOF-1,99.989,95.14892,3_Zn_TGA.csv,10.5258/SOTON/D2004
Zn-MOF-1,100.989,95.02948,3_Zn_TGA.csv,10.5258/SOTON/D2004
Zn-MOF-1,101.989,94.90144,3_Zn_TGA.csv,10.5258/SOTON/D2004
Zn-MOF-1,102.989,94.76643,3_Zn_TGA.csv,10.5258/SOTON/D2004
Zn-MOF-1,103.989,94.6298,3_Zn_TGA.csv,10.5258/SOTON/D2004
Zn-MOF-1,104.989,94.443,3_Zn_TGA.csv,10.5258/SOTON/D2004
Zn-MOF-1,105.989,94.28588,3_Zn_TGA.csv,10.5258/SOTON/D2004
Zn-MOF-1,106.989,94.11498,3_Zn_TGA.csv,10.5258/SOTON/D2004
Zn-MOF-1,107.989,93.90578,3_Zn_TGA.csv,10.5258/SOTON/D2004
Zn-MOF-1,108.989,93.72687,3_Zn_TGA.csv,10.5258/SOTON/D2004
Zn-MOF-1,109.989,93.53988,3_Zn_TGA.csv,10.5258/SOTON/D2004
Zn-MOF-1,110.989,93.34832,3_Zn_TGA.csv,10.5258/SOTON/D2004
Zn-MOF-1,111.989,93.15285,3_Zn_TGA.csv,10.5258/SOTON/D2004
Zn-MOF-1,112.989,92.94002,3_Zn_TGA.csv,10.5258/SOTON/D2004
Zn-MOF-1,113.989,92.71008,3_Zn_TGA.csv,10.5258/SOTON/D2004
Zn-MOF-1,114.989,92.48294,3_Zn_TGA.csv,10.5258/SOTON/D2004
Zn-MOF-1,115.989,92.24433,3_Zn_TGA.csv,10.5258/SOTON/D2004
Zn-MOF-1,116.989,92.00685,3_Zn_TGA.csv,10.5258/SOTON/D2004
Zn-MOF-1,117.989,91.74706,3_Zn_TGA.csv,10.5258/SOTON/D2004
Zn-MOF-1,118.989,91.4849,3_Zn_TGA.csv,10.5258/SOTON/D2004
Zn-MOF-1,119.989,91.21463,3_Zn_TGA.csv,10.5258/SOTON/D2004
Zn-MOF-1,120.989,90.91865,3_Zn_TGA.csv,10.5258/SOTON/D2004
Zn-MOF-1,121.989,90.62172,3_Zn_TGA.csv,10.5258/SOTON/D2004
Zn-MOF-1,122.989,90.32772,3_Zn_TGA.csv,10.5258/SOTON/D2004
Zn-MOF-1,123.989,90.01004,3_Zn_TGA.csv,10.5258/SOTON/D2004
Zn-MOF-1,124.989,89.69,3_Zn_TGA.csv,10.5258/SOTON/D2004
Zn-MOF-1,125.989,89.35712,3_Zn_TGA.csv,10.5258/SOTON/D2004
Zn-MOF-1,126.989,89.01298,3_Zn_TGA.csv,10.5258/SOTON/D2004
Zn-MOF-1,127.989,88.67303,3_Zn_TGA.csv,10.5258/SOTON/D2004
Zn-MOF-1,128.989,88.31099,3_Zn_TGA.csv,10.5258/SOTON/D2004
Zn-MOF-1,129.989,87.94893,3_Zn_TGA.csv,10.5258/SOTON/D2004
Zn-MOF-1,130.989,87.58284,3_Zn_TGA.csv,10.5258/SOTON/D2004
Zn-MOF-1,131.989,87.21294,3_Zn_TGA.csv,10.5258/SOTON/D2004
Zn-MOF-1,132.989,86.8438,3_Zn_TGA.csv,10.5258/SOTON/D2004
Zn-MOF-1,133.989,86.47711,3_Zn_TGA.csv,10.5258/SOTON/D2004
Zn-MOF-1,134.989,86.10917,3_Zn_TGA.csv,10.5258/SOTON/D2004
Zn-MOF-1,135.989,85.74037,3_Zn_TGA.csv,10.5258/SOTON/D2004
Zn-MOF-1,136.989,85.39459,3_Zn_TGA.csv,10.5258/SOTON/D2004
Zn-MOF-1,137.989,85.05745,3_Zn_TGA.csv,10.5258/SOTON/D2004
Zn-MOF-1,138.989,84.73496,3_Zn_TGA.csv,10.5258/SOTON/D2004
Zn-MOF-1,139.989,84.42114,3_Zn_TGA.csv,10.5258/SOTON/D2004
Zn-MOF-1,140.989,84.13604,3_Zn_TGA.csv,10.5258/SOTON/D2004
Zn-MOF-1,141.989,83.87208,3_Zn_TGA.csv,10.5258/SOTON/D2004
Zn-MOF-1,142.989,83.60686,3_Zn_TGA.csv,10.5258/SOTON/D2004
Zn-MOF-1,143.989,83.36103,3_Zn_TGA.csv,10.5258/SOTON/D2004
Zn-MOF-1,144.989,83.12664,3_Zn_TGA.csv,10.5258/SOTON/D2004
Zn-MOF-1,145.989,82.89941,3_Zn_TGA.csv,10.5258/SOTON/D2004
Zn-MOF-1,146.989,82.66765,3_Zn_TGA.csv,10.5258/SOTON/D2004
Zn-MOF-1,147.989,82.44997,3_Zn_TGA.csv,10.5258/SOTON/D2004
Zn-MOF-1,148.989,82.24215,3_Zn_TGA.csv,10.5258/SOTON/D2004
Zn-MOF-1,149.989,82.04039,3_Zn_TGA.csv,10.5258/SOTON/D2004
Zn-MOF-1,150.989,81.83419,3_Zn_TGA.csv,10.5258/SOTON/D2004
Zn-MOF-1,151.989,81.63347,3_Zn_TGA.csv,10.5258/SOTON/D2004
Zn-MOF-1,152.989,81.43972,3_Zn_TGA.csv,10.5258/SOTON/D2004
Zn-MOF-1,153.989,81.25164,3_Zn_TGA.csv,10.5258/SOTON/D2004
Zn-MOF-1,154.989,81.07095,3_Zn_TGA.csv,10.5258/SOTON/D2004
Zn-MOF-1,155.989,80.88974,3_Zn_TGA.csv,10.5258/SOTON/D2004
Zn-MOF-1,156.989,80.70223,3_Zn_TGA.csv,10.5258/SOTON/D2004
Zn-MOF-1,157.989,80.56581,3_Zn_TGA.csv,10.5258/SOTON/D2004
Zn-MOF-1,158.989,80.37641,3_Zn_TGA.csv,10.5258/SOTON/D2004
Zn-MOF-1,159.989,80.18862,3_Zn_TGA.csv,10.5258/SOTON/D2004
Zn-MOF-1,160.989,80.07194,3_Zn_TGA.csv,10.5258/SOTON/D2004
Zn-MOF-1,161.989,79.87392,3_Zn_TGA.csv,10.5258/SOTON/D2004
Zn-MOF-1,162.989,79.75417,3_Zn_TGA.csv,10.5258/SOTON/D2004
Zn-MOF-1,163.989,79.57145,3_Zn_TGA.csv,10.5258/SOTON/D2004
Zn-MOF-1,164.989,79.45153,3_Zn_TGA.csv,10.5258/SOTON/D2004
Zn-MOF-1,165.989,79.27051,3_Zn_TGA.csv,10.5258/SOTON/D2004
Zn-MOF-1,166.989,79.15444,3_Zn_TGA.csv,10.5258/SOTON/D2004
Zn-MOF-1,167.989,78.9775,3_Zn_TGA.csv,10.5258/SOTON/D2004
Zn-MOF-1,168.989,78.86352,3_Zn_TGA.csv,10.5258/SOTON/D2004
Zn-MOF-1,169.989,78.67267,3_Zn_TGA.csv,10.5258/SOTON/D2004
Zn-MOF-1,170.989,78.57078,3_Zn_TGA.csv,10.5258/SOTON/D2004
Zn-MOF-1,171.989,78.45157,3_Zn_TGA.csv,10.5258/SOTON/D2004
Zn-MOF-1,172.989,78.27409,3_Zn_TGA.csv,10.5258/SOTON/D2004
Zn-MOF-1,173.989,78.17216,3_Zn_TGA.csv,10.5258/SOTON/D2004
Zn-MOF-1,174.989,78.05709,3_Zn_TGA.csv,10.5258/SOTON/D2004
Zn-MOF-1,175.989,77.92692,3_Zn_TGA.csv,10.5258/SOTON/D2004
Zn-MOF-1,176.989,77.80567,3_Zn_TGA.csv,10.5258/SOTON/D2004
Zn-MOF-1,177.989,77.68771,3_Zn_TGA.csv,10.5258/SOTON/D2004
Zn-MOF-1,178.989,77.56645,3_Zn_TGA.csv,10.5258/SOTON/D2004
Zn-MOF-1,179.989,77.45171,3_Zn_TGA.csv,10.5258/SOTON/D2004
Zn-MOF-1,180.989,77.33534,3_Zn_TGA.csv,10.5258/SOTON/D2004
Zn-MOF-1,181.989,77.22506,3_Zn_TGA.csv,10.5258/SOTON/D2004
Zn-MOF-1,182.989,77.11325,3_Zn_TGA.csv,10.5258/SOTON/D2004
Zn-MOF-1,183.989,77.01145,3_Zn_TGA.csv,10.5258/SOTON/D2004
Zn-MOF-1,184.989,76.90911,3_Zn_TGA.csv,10.5258/SOTON/D2004
Zn-MOF-1,185.989,76.81177,3_Zn_TGA.csv,10.5258/SOTON/D2004
Zn-MOF-1,186.989,76.71365,3_Zn_TGA.csv,10.5258/SOTON/D2004
Zn-MOF-1,187.989,76.61598,3_Zn_TGA.csv,10.5258/SOTON/D2004
Zn-MOF-1,188.989,76.52011,3_Zn_TGA.csv,10.5258/SOTON/D2004
Zn-MOF-1,189.989,76.42931,3_Zn_TGA.csv,10.5258/SOTON/D2004
Zn-MOF-1,190.989,76.34331,3_Zn_TGA.csv,10.5258/SOTON/D2004
Zn-MOF-1,191.989,76.26751,3_Zn_TGA.csv,10.5258/SOTON/D2004
Zn-MOF-1,192.989,76.1897,3_Zn_TGA.csv,10.5258/SOTON/D2004
Zn-MOF-1,193.989,76.11244,3_Zn_TGA.csv,10.5258/SOTON/D2004
Zn-MOF-1,194.989,76.04086,3_Zn_TGA.csv,10.5258/SOTON/D2004
Zn-MOF-1,195.989,75.97232,3_Zn_TGA.csv,10.5258/SOTON/D2004
Zn-MOF-1,196.989,75.91029,3_Zn_TGA.csv,10.5258/SOTON/D2004
Zn-MOF-1,197.989,75.84795,3_Zn_TGA.csv,10.5258/SOTON/D2004
Zn-MOF-1,198.989,75.78509,3_Zn_TGA.csv,10.5258/SOTON/D2004
Zn-MOF-1,199.989,75.72924,3_Zn_TGA.csv,10.5258/SOTON/D2004
Zn-MOF-1,200.989,75.67923,3_Zn_TGA.csv,10.5258/SOTON/D2004
Zn-MOF-1,201.989,75.62685,3_Zn_TGA.csv,10.5258/SOTON/D2004
Zn-MOF-1,202.989,75.58183,3_Zn_TGA.csv,10.5258/SOTON/D2004
Zn-MOF-1,203.989,75.53704,3_Zn_TGA.csv,10.5258/SOTON/D2004
Zn-MOF-1,204.989,75.49451,3_Zn_TGA.csv,10.5258/SOTON/D2004
Zn-MOF-1,205.989,75.45143,3_Zn_TGA.csv,10.5258/SOTON/D2004
Zn-MOF-1,206.989,75.41579,3_Zn_TGA.csv,10.5258/SOTON/D2004
Zn-MOF-1,207.989,75.38936,3_Zn_TGA.csv,10.5258/SOTON/D2004
Zn-MOF-1,208.989,75.35726,3_Zn_TGA.csv,10.5258/SOTON/D2004
Zn-MOF-1,209.989,75.32402,3_Zn_TGA.csv,10.5258/SOTON/D2004
Zn-MOF-1,210.989,75.30027,3_Zn_TGA.csv,10.5258/SOTON/D2004
Zn-MOF-1,211.989,75.27835,3_Zn_TGA.csv,10.5258/SOTON/D2004
Zn-MOF-1,212.989,75.25795,3_Zn_TGA.csv,10.5258/SOTON/D2004
Zn-MOF-1,213.989,75.24012,3_Zn_TGA.csv,10.5258/SOTON/D2004
Zn-MOF-1,214.989,75.22,3_Zn_TGA.csv,10.5258/SOTON/D2004
Zn-MOF-1,215.989,75.20421,3_Zn_TGA.csv,10.5258/SOTON/D2004
Zn-MOF-1,216.989,75.19182,3_Zn_TGA.csv,10.5258/SOTON/D2004
Zn-MOF-1,217.989,75.18069,3_Zn_TGA.csv,10.5258/SOTON/D2004
Zn-MOF-1,218.989,75.17148,3_Zn_TGA.csv,10.5258/SOTON/D2004
Zn-MOF-1,219.989,75.16459,3_Zn_TGA.csv,10.5258/SOTON/D2004
Zn-MOF-1,220.989,75.15686,3_Zn_TGA.csv,10.5258/SOTON/D2004
Zn-MOF-1,221.989,75.14583,3_Zn_TGA.csv,10.5258/SOTON/D2004
Zn-MOF-1,222.989,75.13387,3_Zn_TGA.csv,10.5258/SOTON/D2004
Zn-MOF-1,223.989,75.12387,3_Zn_TGA.csv,10.5258/SOTON/D2004
Zn-MOF-1,224.989,75.11586,3_Zn_TGA.csv,10.5258/SOTON/D2004
Zn-MOF-1,225.989,75.11005,3_Zn_TGA.csv,10.5258/SOTON/D2004
Zn-MOF-1,226.989,75.10465,3_Zn_TGA.csv,10.5258/SOTON/D2004
Zn-MOF-1,227.989,75.10142,3_Zn_TGA.csv,10.5258/SOTON/D2004
Zn-MOF-1,228.989,75.09713,3_Zn_TGA.csv,10.5258/SOTON/D2004
Zn-MOF-1,229.989,75.09018,3_Zn_TGA.csv,10.5258/SOTON/D2004
Zn-MOF-1,230.989,75.089,3_Zn_TGA.csv,10.5258/SOTON/D2004
Zn-MOF-1,231.989,75.08279,3_Zn_TGA.csv,10.5258/SOTON/D2004
Zn-MOF-1,232.989,75.07679,3_Zn_TGA.csv,10.5258/SOTON/D2004
Zn-MOF-1,233.989,75.07104,3_Zn_TGA.csv,10.5258/SOTON/D2004
Zn-MOF-1,234.989,75.06541,3_Zn_TGA.csv,10.5258/SOTON/D2004
Zn-MOF-1,235.989,75.06018,3_Zn_TGA.csv,10.5258/SOTON/D2004
Zn-MOF-1,236.989,75.05636,3_Zn_TGA.csv,10.5258/SOTON/D2004
Zn-MOF-1,237.989,75.05584,3_Zn_TGA.csv,10.5258/SOTON/D2004
Zn-MOF-1,238.989,75.0574,3_Zn_TGA.csv,10.5258/SOTON/D2004
Zn-MOF-1,239.989,75.05636,3_Zn_TGA.csv,10.5258/SOTON/D2004
Zn-MOF-1,240.989,75.04995,3_Zn_TGA.csv,10.5258/SOTON/D2004
Zn-MOF-1,241.989,75.04081,3_Zn_TGA.csv,10.5258/SOTON/D2004
Zn-MOF-1,242.989,75.03488,3_Zn_TGA.csv,10.5258/SOTON/D2004
Zn-MOF-1,243.989,75.02907,3_Zn_TGA.csv,10.5258/SOTON/D2004
Zn-MOF-1,244.989,75.02852,3_Zn_TGA.csv,10.5258/SOTON/D2004
Zn-MOF-1,245.989,75.0253,3_Zn_TGA.csv,10.5258/SOTON/D2004
Zn-MOF-1,246.989,75.01993,3_Zn_TGA.csv,10.5258/SOTON/D2004
Zn-MOF-1,247.989,75.0167,3_Zn_TGA.csv,10.5258/SOTON/D2004
Zn-MOF-1,248.989,75.01139,3_Zn_TGA.csv,10.5258/SOTON/D2004
Zn-MOF-1,249.989,75.00872,3_Zn_TGA.csv,10.5258/SOTON/D2004
Zn-MOF-1,250.989,75.00604,3_Zn_TGA.csv,10.5258/SOTON/D2004
Zn-MOF-1,251.989,74.99961,3_Zn_TGA.csv,10.5258/SOTON/D2004
Zn-MOF-1,252.989,74.99318,3_Zn_TGA.csv,10.5258/SOTON/D2004
Zn-MOF-1,253.989,74.98834,3_Zn_TGA.csv,10.5258/SOTON/D2004
Zn-MOF-1,254.989,74.98035,3_Zn_TGA.csv,10.5258/SOTON/D2004
Zn-MOF-1,255.989,74.97777,3_Zn_TGA.csv,10.5258/SOTON/D2004
Zn-MOF-1,256.989,74.97712,3_Zn_TGA.csv,10.5258/SOTON/D2004
Zn-MOF-1,257.989,74.97346,3_Zn_TGA.csv,10.5258/SOTON/D2004
Zn-MOF-1,258.989,74.96899,3_Zn_TGA.csv,10.5258/SOTON/D2004
Zn-MOF-1,259.989,74.95622,3_Zn_TGA.csv,10.5258/SOTON/D2004
Zn-MOF-1,260.989,74.95196,3_Zn_TGA.csv,10.5258/SOTON/D2004
Zn-MOF-1,261.989,74.94521,3_Zn_TGA.csv,10.5258/SOTON/D2004
Zn-MOF-1,262.989,74.93896,3_Zn_TGA.csv,10.5258/SOTON/D2004
Zn-MOF-1,263.989,74.93468,3_Zn_TGA.csv,10.5258/SOTON/D2004
Zn-MOF-1,264.989,74.92933,3_Zn_TGA.csv,10.5258/SOTON/D2004
Zn-MOF-1,265.989,74.91685,3_Zn_TGA.csv,10.5258/SOTON/D2004
Zn-MOF-1,266.989,74.90287,3_Zn_TGA.csv,10.5258/SOTON/D2004
Zn-MOF-1,267.989,74.89751,3_Zn_TGA.csv,10.5258/SOTON/D2004
Zn-MOF-1,268.989,74.88978,3_Zn_TGA.csv,10.5258/SOTON/D2004
Zn-MOF-1,269.989,74.88112,3_Zn_TGA.csv,10.5258/SOTON/D2004
Zn-MOF-1,270.989,74.87234,3_Zn_TGA.csv,10.5258/SOTON/D2004
Zn-MOF-1,271.989,74.86518,3_Zn_TGA.csv,10.5258/SOTON/D2004
Zn-MOF-1,272.989,74.85553,3_Zn_TGA.csv,10.5258/SOTON/D2004
Zn-MOF-1,273.989,74.8437,3_Zn_TGA.csv,10.5258/SOTON/D2004
Zn-MOF-1,274.989,74.82651,3_Zn_TGA.csv,10.5258/SOTON/D2004
Zn-MOF-1,275.989,74.81269,3_Zn_TGA.csv,10.5258/SOTON/D2004
Zn-MOF-1,276.989,74.80499,3_Zn_TGA.csv,10.5258/SOTON/D2004
Zn-MOF-1,277.989,74.78803,3_Zn_TGA.csv,10.5258/SOTON/D2004
Zn-MOF-1,278.989,74.76922,3_Zn_TGA.csv,10.5258/SOTON/D2004
Zn-MOF-1,279.989,74.75025,3_Zn_TGA.csv,10.5258/SOTON/D2004
Zn-MOF-1,280.989,74.73775,3_Zn_TGA.csv,10.5258/SOTON/D2004
Zn-MOF-1,281.989,74.71863,3_Zn_TGA.csv,10.5258/SOTON/D2004
Zn-MOF-1,282.989,74.69373,3_Zn_TGA.csv,10.5258/SOTON/D2004
Zn-MOF-1,283.989,74.68219,3_Zn_TGA.csv,10.5258/SOTON/D2004
Zn-MOF-1,284.989,74.66557,3_Zn_TGA.csv,10.5258/SOTON/D2004
Zn-MOF-1,285.989,74.64583,3_Zn_TGA.csv,10.5258/SOTON/D2004
Zn-MOF-1,286.989,74.62552,3_Zn_TGA.csv,10.5258/SOTON/D2004
Zn-MOF-1,287.989,74.60181,3_Zn_TGA.csv,10.5258/SOTON/D2004
Zn-MOF-1,288.989,74.577,3_Zn_TGA.csv,10.5258/SOTON/D2004
Zn-MOF-1,289.989,74.55301,3_Zn_TGA.csv,10.5258/SOTON/D2004
Zn-MOF-1,290.989,74.52673,3_Zn_TGA.csv,10.5258/SOTON/D2004
Zn-MOF-1,291.989,74.49153,3_Zn_TGA.csv,10.5258/SOTON/D2004
Zn-MOF-1,292.989,74.45094,3_Zn_TGA.csv,10.5258/SOTON/D2004
Zn-MOF-1,293.989,74.4108,3_Zn_TGA.csv,10.5258/SOTON/D2004
Zn-MOF-1,294.989,74.3777,3_Zn_TGA.csv,10.5258/SOTON/D2004
Zn-MOF-1,295.989,74.34225,3_Zn_TGA.csv,10.5258/SOTON/D2004
Zn-MOF-1,296.989,74.2989,3_Zn_TGA.csv,10.5258/SOTON/D2004
Zn-MOF-1,297.989,74.2517,3_Zn_TGA.csv,10.5258/SOTON/D2004
Zn-MOF-1,298.989,74.19324,3_Zn_TGA.csv,10.5258/SOTON/D2004
Zn-MOF-1,299.989,74.13591,3_Zn_TGA.csv,10.5258/SOTON/D2004
Zn-MOF-1,300.989,74.07145,3_Zn_TGA.csv,10.5258/SOTON/D2004
Zn-MOF-1,301.989,73.99491,3_Zn_TGA.csv,10.5258/SOTON/D2004
Zn-MOF-1,302.989,73.91848,3_Zn_TGA.csv,10.5258/SOTON/D2004
Zn-MOF-1,303.989,73.82739,3_Zn_TGA.csv,10.5258/SOTON/D2004
Zn-MOF-1,304.989,73.72876,3_Zn_TGA.csv,10.5258/SOTON/D2004
Zn-MOF-1,305.989,73.62208,3_Zn_TGA.csv,10.5258/SOTON/D2004
Zn-MOF-1,306.989,73.50067,3_Zn_TGA.csv,10.5258/SOTON/D2004
Zn-MOF-1,307.989,73.32436,3_Zn_TGA.csv,10.5258/SOTON/D2004
Zn-MOF-1,308.989,73.17003,3_Zn_TGA.csv,10.5258/SOTON/D2004
Zn-MOF-1,309.989,72.94286,3_Zn_TGA.csv,10.5258/SOTON/D2004
Zn-MOF-1,310.989,72.7339,3_Zn_TGA.csv,10.5258/SOTON/D2004
Zn-MOF-1,311.989,72.50731,3_Zn_TGA.csv,10.5258/SOTON/D2004
Zn-MOF-1,312.989,72.24628,3_Zn_TGA.csv,10.5258/SOTON/D2004
Zn-MOF-1,313.989,71.93933,3_Zn_TGA.csv,10.5258/SOTON/D2004
Zn-MOF-1,314.989,71.58272,3_Zn_TGA.csv,10.5258/SOTON/D2004
Zn-MOF-1,315.989,71.15706,3_Zn_TGA.csv,10.5258/SOTON/D2004
Zn-MOF-1,316.989,70.66205,3_Zn_TGA.csv,10.5258/SOTON/D2004
Zn-MOF-1,317.989,70.04501,3_Zn_TGA.csv,10.5258/SOTON/D2004
Zn-MOF-1,318.989,69.33024,3_Zn_TGA.csv,10.5258/SOTON/D2004
Zn-MOF-1,319.989,68.54217,3_Zn_TGA.csv,10.5258/SOTON/D2004
Zn-MOF-1,320.989,67.72989,3_Zn_TGA.csv,10.5258/SOTON/D2004
Zn-MOF-1,321.989,66.89892,3_Zn_TGA.csv,10.5258/SOTON/D2004
Zn-MOF-1,322.989,66.07729,3_Zn_TGA.csv,10.5258/SOTON/D2004
Zn-MOF-1,323.989,65.27429,3_Zn_TGA.csv,10.5258/SOTON/D2004
Zn-MOF-1,324.989,64.54519,3_Zn_TGA.csv,10.5258/SOTON/D2004
Zn-MOF-1,325.989,63.89654,3_Zn_TGA.csv,10.5258/SOTON/D2004
Zn-MOF-1,326.989,63.4212,3_Zn_TGA.csv,10.5258/SOTON/D2004
Zn-MOF-1,327.989,63.08599,3_Zn_TGA.csv,10.5258/SOTON/D2004
Zn-MOF-1,328.989,62.84736,3_Zn_TGA.csv,10.5258/SOTON/D2004
Zn-MOF-1,329.989,62.65939,3_Zn_TGA.csv,10.5258/SOTON/D2004
Zn-MOF-1,330.989,62.55292,3_Zn_TGA.csv,10.5258/SOTON/D2004
Zn-MOF-1,331.989,62.44423,3_Zn_TGA.csv,10.5258/SOTON/D2004
Zn-MOF-1,332.989,62.33517,3_Zn_TGA.csv,10.5258/SOTON/D2004
Zn-MOF-1,333.989,62.24067,3_Zn_TGA.csv,10.5258/SOTON/D2004
Zn-MOF-1,334.989,62.14629,3_Zn_TGA.csv,10.5258/SOTON/D2004
Zn-MOF-1,335.989,62.05862,3_Zn_TGA.csv,10.5258/SOTON/D2004
Zn-MOF-1,336.989,61.97089,3_Zn_TGA.csv,10.5258/SOTON/D2004
Zn-MOF-1,337.989,61.88986,3_Zn_TGA.csv,10.5258/SOTON/D2004
Zn-MOF-1,338.989,61.80126,3_Zn_TGA.csv,10.5258/SOTON/D2004
Zn-MOF-1,339.989,61.72367,3_Zn_TGA.csv,10.5258/SOTON/D2004
Zn-MOF-1,340.989,61.6455,3_Zn_TGA.csv,10.5258/SOTON/D2004
Zn-MOF-1,341.989,61.56467,3_Zn_TGA.csv,10.5258/SOTON/D2004
Zn-MOF-1,342.989,61.4844,3_Zn_TGA.csv,10.5258/SOTON/D2004
Zn-MOF-1,343.989,61.40948,3_Zn_TGA.csv,10.5258/SOTON/D2004
Zn-MOF-1,344.989,61.33387,3_Zn_TGA.csv,10.5258/SOTON/D2004
Zn-MOF-1,345.989,61.254,3_Zn_TGA.csv,10.5258/SOTON/D2004
Zn-MOF-1,346.989,61.17516,3_Zn_TGA.csv,10.5258/SOTON/D2004
Zn-MOF-1,347.989,61.09661,3_Zn_TGA.csv,10.5258/SOTON/D2004
Zn-MOF-1,348.989,61.00865,3_Zn_TGA.csv,10.5258/SOTON/D2004
Zn-MOF-1,349.989,60.91578,3_Zn_TGA.csv,10.5258/SOTON/D2004
Zn-MOF-1,350.989,60.82305,3_Zn_TGA.csv,10.5258/SOTON/D2004
Zn-MOF-1,351.989,60.72653,3_Zn_TGA.csv,10.5258/SOTON/D2004
Zn-MOF-1,352.989,60.63901,3_Zn_TGA.csv,10.5258/SOTON/D2004
Zn-MOF-1,353.989,60.54517,3_Zn_TGA.csv,10.5258/SOTON/D2004
Zn-MOF-1,354.989,60.43761,3_Zn_TGA.csv,10.5258/SOTON/D2004
Zn-MOF-1,355.989,60.31695,3_Zn_TGA.csv,10.5258/SOTON/D2004
Zn-MOF-1,356.989,60.20203,3_Zn_TGA.csv,10.5258/SOTON/D2004
Zn-MOF-1,357.989,60.0809,3_Zn_TGA.csv,10.5258/SOTON/D2004
Zn-MOF-1,358.989,59.95728,3_Zn_TGA.csv,10.5258/SOTON/D2004
Zn-MOF-1,359.989,59.76579,3_Zn_TGA.csv,10.5258/SOTON/D2004
Zn-MOF-1,360.989,59.66524,3_Zn_TGA.csv,10.5258/SOTON/D2004
Zn-MOF-1,361.989,59.52891,3_Zn_TGA.csv,10.5258/SOTON/D2004
Zn-MOF-1,362.989,59.37079,3_Zn_TGA.csv,10.5258/SOTON/D2004
Zn-MOF-1,363.989,59.17643,3_Zn_TGA.csv,10.5258/SOTON/D2004
Zn-MOF-1,364.989,58.97341,3_Zn_TGA.csv,10.5258/SOTON/D2004
Zn-MOF-1,365.989,58.82482,3_Zn_TGA.csv,10.5258/SOTON/D2004
Zn-MOF-1,366.989,58.60245,3_Zn_TGA.csv,10.5258/SOTON/D2004
Zn-MOF-1,367.989,58.42079,3_Zn_TGA.csv,10.5258/SOTON/D2004
Zn-MOF-1,368.989,58.22954,3_Zn_TGA.csv,10.5258/SOTON/D2004
Zn-MOF-1,369.989,58.01753,3_Zn_TGA.csv,10.5258/SOTON/D2004
Zn-MOF-1,370.989,57.81679,3_Zn_TGA.csv,10.5258/SOTON/D2004
Zn-MOF-1,371.989,57.60092,3_Zn_TGA.csv,10.5258/SOTON/D2004
Zn-MOF-1,372.989,57.38055,3_Zn_TGA.csv,10.5258/SOTON/D2004
Zn-MOF-1,373.989,57.15614,3_Zn_TGA.csv,10.5258/SOTON/D2004
Zn-MOF-1,374.989,56.93036,3_Zn_TGA.csv,10.5258/SOTON/D2004
Zn-MOF-1,375.989,56.69046,3_Zn_TGA.csv,10.5258/SOTON/D2004
Zn-MOF-1,376.989,56.46164,3_Zn_TGA.csv,10.5258/SOTON/D2004
Zn-MOF-1,377.989,56.21476,3_Zn_TGA.csv,10.5258/SOTON/D2004
Zn-MOF-1,378.989,55.96523,3_Zn_TGA.csv,10.5258/SOTON/D2004
Zn-MOF-1,379.989,55.70522,3_Zn_TGA.csv,10.5258/SOTON/D2004
Zn-MOF-1,380.989,55.46471,3_Zn_TGA.csv,10.5258/SOTON/D2004
Zn-MOF-1,381.989,55.20644,3_Zn_TGA.csv,10.5258/SOTON/D2004
Zn-MOF-1,382.989,54.95939,3_Zn_TGA.csv,10.5258/SOTON/D2004
Zn-MOF-1,383.989,54.69561,3_Zn_TGA.csv,10.5258/SOTON/D2004
Zn-MOF-1,384.989,54.42469,3_Zn_TGA.csv,10.5258/SOTON/D2004
Zn-MOF-1,385.989,54.16152,3_Zn_TGA.csv,10.5258/SOTON/D2004
Zn-MOF-1,386.989,53.90212,3_Zn_TGA.csv,10.5258/SOTON/D2004
Zn-MOF-1,387.989,53.63536,3_Zn_TGA.csv,10.5258/SOTON/D2004
Zn-MOF-1,388.989,53.37022,3_Zn_TGA.csv,10.5258/SOTON/D2004
Zn-MOF-1,389.989,53.0949,3_Zn_TGA.csv,10.5258/SOTON/D2004
Zn-MOF-1,390.989,52.81084,3_Zn_TGA.csv,10.5258/SOTON/D2004
Zn-MOF-1,391.989,52.53167,3_Zn_TGA.csv,10.5258/SOTON/D2004
Zn-MOF-1,392.989,52.25203,3_Zn_TGA.csv,10.5258/SOTON/D2004
Zn-MOF-1,393.989,51.95852,3_Zn_TGA.csv,10.5258/SOTON/D2004
Zn-MOF-1,394.989,51.67283,3_Zn_TGA.csv,10.5258/SOTON/D2004
Zn-MOF-1,395.989,51.3896,3_Zn_TGA.csv,10.5258/SOTON/D2004
Zn-MOF-1,396.989,51.08795,3_Zn_TGA.csv,10.5258/SOTON/D2004
Zn-MOF-1,397.989,50.77995,3_Zn_TGA.csv,10.5258/SOTON/D2004
Zn-MOF-1,398.989,50.4712,3_Zn_TGA.csv,10.5258/SOTON/D2004
Zn-MOF-1,399.989,50.16572,3_Zn_TGA.csv,10.5258/SOTON/D2004
Zn-MOF-1,400.989,49.85248,3_Zn_TGA.csv,10.5258/SOTON/D2004
Zn-MOF-1,401.989,49.54304,3_Zn_TGA.csv,10.5258/SOTON/D2004
Zn-MOF-1,402.989,49.23243,3_Zn_TGA.csv,10.5258/SOTON/D2004
Zn-MOF-1,403.989,48.92391,3_Zn_TGA.csv,10.5258/SOTON/D2004
Zn-MOF-1,404.989,48.60287,3_Zn_TGA.csv,10.5258/SOTON/D2004
Zn-MOF-1,405.989,48.26726,3_Zn_TGA.csv,10.5258/SOTON/D2004
Zn-MOF-1,406.989,47.94707,3_Zn_TGA.csv,10.5258/SOTON/D2004
Zn-MOF-1,407.989,47.62232,3_Zn_TGA.csv,10.5258/SOTON/D2004
Zn-MOF-1,408.989,47.30506,3_Zn_TGA.csv,10.5258/SOTON/D2004
Zn-MOF-1,409.989,46.97819,3_Zn_TGA.csv,10.5258/SOTON/D2004
Zn-MOF-1,410.989,46.65083,3_Zn_TGA.csv,10.5258/SOTON/D2004
Zn-MOF-1,411.989,46.33576,3_Zn_TGA.csv,10.5258/SOTON/D2004
Zn-MOF-1,412.989,45.99976,3_Zn_TGA.csv,10.5258/SOTON/D2004
Zn-MOF-1,413.989,45.67034,3_Zn_TGA.csv,10.5258/SOTON/D2004
Zn-MOF-1,414.989,45.3523,3_Zn_TGA.csv,10.5258/SOTON/D2004
Zn-MOF-1,415.989,45.01354,3_Zn_TGA.csv,10.5258/SOTON/D2004
Zn-MOF-1,416.989,44.70012,3_Zn_TGA.csv,10.5258/SOTON/D2004
Zn-MOF-1,417.989,44.38365,3_Zn_TGA.csv,10.5258/SOTON/D2004
Zn-MOF-1,418.989,44.06442,3_Zn_TGA.csv,10.5258/SOTON/D2004
Zn-MOF-1,419.989,43.75483,3_Zn_TGA.csv,10.5258/SOTON/D2004
Zn-MOF-1,420.989,43.45245,3_Zn_TGA.csv,10.5258/SOTON/D2004
Zn-MOF-1,421.989,43.1514,3_Zn_TGA.csv,10.5258/SOTON/D2004
Zn-MOF-1,422.989,42.85172,3_Zn_TGA.csv,10.5258/SOTON/D2004
Zn-MOF-1,423.989,42.56876,3_Zn_TGA.csv,10.5258/SOTON/D2004
Zn-MOF-1,424.989,42.28972,3_Zn_TGA.csv,10.5258/SOTON/D2004
Zn-MOF-1,425.989,42.00705,3_Zn_TGA.csv,10.5258/SOTON/D2004
Zn-MOF-1,426.989,41.73035,3_Zn_TGA.csv,10.5258/SOTON/D2004
Zn-MOF-1,427.989,41.4537,3_Zn_TGA.csv,10.5258/SOTON/D2004
Zn-MOF-1,428.989,41.19693,3_Zn_TGA.csv,10.5258/SOTON/D2004
Zn-MOF-1,429.989,40.92809,3_Zn_TGA.csv,10.5258/SOTON/D2004
Zn-MOF-1,430.989,40.67059,3_Zn_TGA.csv,10.5258/SOTON/D2004
Zn-MOF-1,431.989,40.43045,3_Zn_TGA.csv,10.5258/SOTON/D2004
Zn-MOF-1,432.989,40.18752,3_Zn_TGA.csv,10.5258/SOTON/D2004
Zn-MOF-1,433.989,39.94219,3_Zn_TGA.csv,10.5258/SOTON/D2004
Zn-MOF-1,434.989,39.6943,3_Zn_TGA.csv,10.5258/SOTON/D2004
Zn-MOF-1,435.989,39.45549,3_Zn_TGA.csv,10.5258/SOTON/D2004
Zn-MOF-1,436.989,39.22704,3_Zn_TGA.csv,10.5258/SOTON/D2004
Zn-MOF-1,437.989,38.99426,3_Zn_TGA.csv,10.5258/SOTON/D2004
Zn-MOF-1,438.989,38.7539,3_Zn_TGA.csv,10.5258/SOTON/D2004
Zn-MOF-1,439.989,38.52073,3_Zn_TGA.csv,10.5258/SOTON/D2004
Zn-MOF-1,440.989,38.29338,3_Zn_TGA.csv,10.5258/SOTON/D2004
Zn-MOF-1,441.989,38.05506,3_Zn_TGA.csv,10.5258/SOTON/D2004
Zn-MOF-1,442.989,37.80669,3_Zn_TGA.csv,10.5258/SOTON/D2004
Zn-MOF-1,443.989,37.57475,3_Zn_TGA.csv,10.5258/SOTON/D2004
Zn-MOF-1,444.989,37.34282,3_Zn_TGA.csv,10.5258/SOTON/D2004
Zn-MOF-1,445.989,37.10667,3_Zn_TGA.csv,10.5258/SOTON/D2004
Zn-MOF-1,446.989,36.8557,3_Zn_TGA.csv,10.5258/SOTON/D2004
Zn-MOF-1,447.989,36.60812,3_Zn_TGA.csv,10.5258/SOTON/D2004
Zn-MOF-1,448.989,36.3474,3_Zn_TGA.csv,10.5258/SOTON/D2004
Zn-MOF-1,449.989,36.10522,3_Zn_TGA.csv,10.5258/SOTON/D2004
Zn-MOF-1,450.989,35.86041,3_Zn_TGA.csv,10.5258/SOTON/D2004
Zn-MOF-1,451.989,35.61266,3_Zn_TGA.csv,10.5258/SOTON/D2004
Zn-MOF-1,452.989,35.35476,3_Zn_TGA.csv,10.5258/SOTON/D2004
Zn-MOF-1,453.989,35.0863,3_Zn_TGA.csv,10.5258/SOTON/D2004
Zn-MOF-1,454.989,34.8159,3_Zn_TGA.csv,10.5258/SOTON/D2004
Zn-MOF-1,455.989,34.54246,3_Zn_TGA.csv,10.5258/SOTON/D2004
Zn-MOF-1,456.989,34.25755,3_Zn_TGA.csv,10.5258/SOTON/D2004
Zn-MOF-1,457.989,33.98294,3_Zn_TGA.csv,10.5258/SOTON/D2004
Zn-MOF-1,458.989,33.69245,3_Zn_TGA.csv,10.5258/SOTON/D2004
Zn-MOF-1,459.989,33.41012,3_Zn_TGA.csv,10.5258/SOTON/D2004
Zn-MOF-1,460.989,33.11555,3_Zn_TGA.csv,10.5258/SOTON/D2004
Zn-MOF-1,461.989,32.81339,3_Zn_TGA.csv,10.5258/SOTON/D2004
Zn-MOF-1,462.989,32.50783,3_Zn_TGA.csv,10.5258/SOTON/D2004
Zn-MOF-1,463.989,32.1909,3_Zn_TGA.csv,10.5258/SOTON/D2004
Zn-MOF-1,464.989,31.88158,3_Zn_TGA.csv,10.5258/SOTON/D2004
Zn-MOF-1,465.989,31.56647,3_Zn_TGA.csv,10.5258/SOTON/D2004
Zn-MOF-1,466.989,31.24222,3_Zn_TGA.csv,10.5258/SOTON/D2004
Zn-MOF-1,467.989,30.9073,3_Zn_TGA.csv,10.5258/SOTON/D2004
Zn-MOF-1,468.989,30.58524,3_Zn_TGA.csv,10.5258/SOTON/D2004
Zn-MOF-1,469.989,30.25868,3_Zn_TGA.csv,10.5258/SOTON/D2004
Zn-MOF-1,470.989,29.90886,3_Zn_TGA.csv,10.5258/SOTON/D2004
Zn-MOF-1,471.989,29.57547,3_Zn_TGA.csv,10.5258/SOTON/D2004
Zn-MOF-1,472.989,29.24398,3_Zn_TGA.csv,10.5258/SOTON/D2004
Zn-MOF-1,473.989,28.90945,3_Zn_TGA.csv,10.5258/SOTON/D2004
Zn-MOF-1,474.989,28.58862,3_Zn_TGA.csv,10.5258/SOTON/D2004
Zn-MOF-1,475.989,28.2806,3_Zn_TGA.csv,10.5258/SOTON/D2004
Zn-MOF-1,476.989,27.95543,3_Zn_TGA.csv,10.5258/SOTON/D2004
Zn-MOF-1,477.989,27.64051,3_Zn_TGA.csv,10.5258/SOTON/D2004
Zn-MOF-1,478.989,27.33997,3_Zn_TGA.csv,10.5258/SOTON/D2004
Zn-MOF-1,479.989,27.04933,3_Zn_TGA.csv,10.5258/SOTON/D2004
Zn-MOF-1,480.989,26.76768,3_Zn_TGA.csv,10.5258/SOTON/D2004
Zn-MOF-1,481.989,26.48394,3_Zn_TGA.csv,10.5258/SOTON/D2004
Zn-MOF-1,482.989,26.22115,3_Zn_TGA.csv,10.5258/SOTON/D2004
Zn-MOF-1,483.989,25.96997,3_Zn_TGA.csv,10.5258/SOTON/D2004
Zn-MOF-1,484.989,25.72986,3_Zn_TGA.csv,10.5258/SOTON/D2004
Zn-MOF-1,485.989,25.50138,3_Zn_TGA.csv,10.5258/SOTON/D2004
Zn-MOF-1,486.989,25.29082,3_Zn_TGA.csv,10.5258/SOTON/D2004
Zn-MOF-1,487.989,25.07999,3_Zn_TGA.csv,10.5258/SOTON/D2004
Zn-MOF-1,488.989,24.90149,3_Zn_TGA.csv,10.5258/SOTON/D2004
Zn-MOF-1,489.989,24.71735,3_Zn_TGA.csv,10.5258/SOTON/D2004
Zn-MOF-1,490.989,24.59586,3_Zn_TGA.csv,10.5258/SOTON/D2004
Zn-MOF-1,491.989,24.39163,3_Zn_TGA.csv,10.5258/SOTON/D2004
Zn-MOF-1,492.989,24.27725,3_Zn_TGA.csv,10.5258/SOTON/D2004
Zn-MOF-1,493.989,24.08893,3_Zn_TGA.csv,10.5258/SOTON/D2004
Zn-MOF-1,494.989,24.00174,3_Zn_TGA.csv,10.5258/SOTON/D2004
Zn-MOF-1,495.989,23.8886,3_Zn_TGA.csv,10.5258/SOTON/D2004
Zn-MOF-1,496.989,23.76441,3_Zn_TGA.csv,10.5258/SOTON/D2004
Zn-MOF-1,497.989,23.64835,3_Zn_TGA.csv,10.5258/SOTON/D2004
Zn-MOF-1,498.989,23.53872,3_Zn_TGA.csv,10.5258/SOTON/D2004
Zn-MOF-1,499.989,23.42187,3_Zn_TGA.csv,10.5258/SOTON/D2004
Zn-MOF-1,500.989,23.31118,3_Zn_TGA.csv,10.5258/SOTON/D2004
Zn-MOF-1,501.989,23.23188,3_Zn_TGA.csv,10.5258/SOTON/D2004
Zn-MOF-1,502.989,23.15023,3_Zn_TGA.csv,10.5258/SOTON/D2004
Zn-MOF-1,503.989,23.04879,3_Zn_TGA.csv,10.5258/SOTON/D2004
Zn-MOF-1,504.989,22.95865,3_Zn_TGA.csv,10.5258/SOTON/D2004
Zn-MOF-1,505.989,22.87213,3_Zn_TGA.csv,10.5258/SOTON/D2004
Zn-MOF-1,506.989,22.78957,3_Zn_TGA.csv,10.5258/SOTON/D2004
Zn-MOF-1,507.989,22.70899,3_Zn_TGA.csv,10.5258/SOTON/D2004
Zn-MOF-1,508.989,22.62849,3_Zn_TGA.csv,10.5258/SOTON/D2004
Zn-MOF-1,509.989,22.55037,3_Zn_TGA.csv,10.5258/SOTON/D2004
Zn-MOF-1,510.989,22.47342,3_Zn_TGA.csv,10.5258/SOTON/D2004
Zn-MOF-1,511.989,22.39591,3_Zn_TGA.csv,10.5258/SOTON/D2004
Zn-MOF-1,512.989,22.31446,3_Zn_TGA.csv,10.5258/SOTON/D2004
Zn-MOF-1,513.989,22.23864,3_Zn_TGA.csv,10.5258/SOTON/D2004
Zn-MOF-1,514.989,22.1604,3_Zn_TGA.csv,10.5258/SOTON/D2004
Zn-MOF-1,515.989,22.08422,3_Zn_TGA.csv,10.5258/SOTON/D2004
Zn-MOF-1,516.989,22.01659,3_Zn_TGA.csv,10.5258/SOTON/D2004
Zn-MOF-1,517.989,21.94243,3_Zn_TGA.csv,10.5258/SOTON/D2004
Zn-MOF-1,518.989,21.87188,3_Zn_TGA.csv,10.5258/SOTON/D2004
Zn-MOF-1,519.989,21.80211,3_Zn_TGA.csv,10.5258/SOTON/D2004
Zn-MOF-1,520.989,21.73608,3_Zn_TGA.csv,10.5258/SOTON/D2004
Zn-MOF-1,521.989,21.66147,3_Zn_TGA.csv,10.5258/SOTON/D2004
Zn-MOF-1,522.989,21.5867,3_Zn_TGA.csv,10.5258/SOTON/D2004
Zn-MOF-1,523.989,21.51692,3_Zn_TGA.csv,10.5258/SOTON/D2004
Zn-MOF-1,524.989,21.45532,3_Zn_TGA.csv,10.5258/SOTON/D2004
Zn-MOF-1,525.989,21.39069,3_Zn_TGA.csv,10.5258/SOTON/D2004
Zn-MOF-1,526.989,21.32327,3_Zn_TGA.csv,10.5258/SOTON/D2004
Zn-MOF-1,527.989,21.25355,3_Zn_TGA.csv,10.5258/SOTON/D2004
Zn-MOF-1,528.989,21.18795,3_Zn_TGA.csv,10.5258/SOTON/D2004
Zn-MOF-1,529.989,21.11987,3_Zn_TGA.csv,10.5258/SOTON/D2004
Zn-MOF-1,530.989,21.04819,3_Zn_TGA.csv,10.5258/SOTON/D2004
Zn-MOF-1,531.989,20.97395,3_Zn_TGA.csv,10.5258/SOTON/D2004
Zn-MOF-1,532.989,20.90422,3_Zn_TGA.csv,10.5258/SOTON/D2004
Zn-MOF-1,533.989,20.84254,3_Zn_TGA.csv,10.5258/SOTON/D2004
Zn-MOF-1,534.989,20.77911,3_Zn_TGA.csv,10.5258/SOTON/D2004
Zn-MOF-1,535.989,20.71725,3_Zn_TGA.csv,10.5258/SOTON/D2004
Zn-MOF-1,536.989,20.64792,3_Zn_TGA.csv,10.5258/SOTON/D2004
Zn-MOF-1,537.989,20.58064,3_Zn_TGA.csv,10.5258/SOTON/D2004
Zn-MOF-1,538.989,20.52259,3_Zn_TGA.csv,10.5258/SOTON/D2004
Zn-MOF-1,539.989,20.4589,3_Zn_TGA.csv,10.5258/SOTON/D2004
Zn-MOF-1,540.989,20.38813,3_Zn_TGA.csv,10.5258/SOTON/D2004
Zn-MOF-1,541.989,20.32165,3_Zn_TGA.csv,10.5258/SOTON/D2004
Zn-MOF-1,542.989,20.25927,3_Zn_TGA.csv,10.5258/SOTON/D2004
Zn-MOF-1,543.989,20.193,3_Zn_TGA.csv,10.5258/SOTON/D2004
Zn-MOF-1,544.989,20.12374,3_Zn_TGA.csv,10.5258/SOTON/D2004
Zn-MOF-1,545.989,20.05822,3_Zn_TGA.csv,10.5258/SOTON/D2004
Zn-MOF-1,546.989,20.00146,3_Zn_TGA.csv,10.5258/SOTON/D2004
Zn-MOF-1,547.989,19.9354,3_Zn_TGA.csv,10.5258/SOTON/D2004
Zn-MOF-1,548.989,19.87399,3_Zn_TGA.csv,10.5258/SOTON/D2004
Zn-MOF-1,549.989,19.80549,3_Zn_TGA.csv,10.5258/SOTON/D2004
Zn-MOF-1,550.989,19.73974,3_Zn_TGA.csv,10.5258/SOTON/D2004
Zn-MOF-1,551.989,19.68131,3_Zn_TGA.csv,10.5258/SOTON/D2004
Zn-MOF-1,552.989,19.61587,3_Zn_TGA.csv,10.5258/SOTON/D2004
Zn-MOF-1,553.989,19.5465,3_Zn_TGA.csv,10.5258/SOTON/D2004
Zn-MOF-1,554.989,19.4882,3_Zn_TGA.csv,10.5258/SOTON/D2004
Zn-MOF-1,555.989,19.4292,3_Zn_TGA.csv,10.5258/SOTON/D2004
Zn-MOF-1,556.989,19.36665,3_Zn_TGA.csv,10.5258/SOTON/D2004
Zn-MOF-1,557.989,19.30872,3_Zn_TGA.csv,10.5258/SOTON/D2004
Zn-MOF-1,558.989,19.24524,3_Zn_TGA.csv,10.5258/SOTON/D2004
Zn-MOF-1,559.989,19.1843,3_Zn_TGA.csv,10.5258/SOTON/D2004
Zn-MOF-1,560.989,19.11897,3_Zn_TGA.csv,10.5258/SOTON/D2004
Zn-MOF-1,561.989,19.0476,3_Zn_TGA.csv,10.5258/SOTON/D2004
Zn-MOF-1,562.989,18.99115,3_Zn_TGA.csv,10.5258/SOTON/D2004
Zn-MOF-1,563.989,18.9369,3_Zn_TGA.csv,10.5258/SOTON/D2004
Zn-MOF-1,564.989,18.87815,3_Zn_TGA.csv,10.5258/SOTON/D2004
Zn-MOF-1,565.989,18.81507,3_Zn_TGA.csv,10.5258/SOTON/D2004
Zn-MOF-1,566.989,18.75079,3_Zn_TGA.csv,10.5258/SOTON/D2004
Zn-MOF-1,567.989,18.68772,3_Zn_TGA.csv,10.5258/SOTON/D2004
Zn-MOF-1,568.989,18.62237,3_Zn_TGA.csv,10.5258/SOTON/D2004
Zn-MOF-1,569.989,18.56338,3_Zn_TGA.csv,10.5258/SOTON/D2004
Zn-MOF-1,570.989,18.50785,3_Zn_TGA.csv,10.5258/SOTON/D2004
Zn-MOF-1,571.989,18.44654,3_Zn_TGA.csv,10.5258/SOTON/D2004
Zn-MOF-1,572.989,18.38286,3_Zn_TGA.csv,10.5258/SOTON/D2004
Zn-MOF-1,573.989,18.32518,3_Zn_TGA.csv,10.5258/SOTON/D2004
Zn-MOF-1,574.989,18.268,3_Zn_TGA.csv,10.5258/SOTON/D2004
Zn-MOF-1,575.989,18.21352,3_Zn_TGA.csv,10.5258/SOTON/D2004
Zn-MOF-1,576.989,18.15371,3_Zn_TGA.csv,10.5258/SOTON/D2004
Zn-MOF-1,577.989,18.09073,3_Zn_TGA.csv,10.5258/SOTON/D2004
Zn-MOF-1,578.989,18.03375,3_Zn_TGA.csv,10.5258/SOTON/D2004
Zn-MOF-1,579.989,17.97546,3_Zn_TGA.csv,10.5258/SOTON/D2004
Zn-MOF-1,580.989,17.92129,3_Zn_TGA.csv,10.5258/SOTON/D2004
Zn-MOF-1,581.989,17.86298,3_Zn_TGA.csv,10.5258/SOTON/D2004
Zn-MOF-1,582.989,17.80621,3_Zn_TGA.csv,10.5258/SOTON/D2004
Zn-MOF-1,583.989,17.75014,3_Zn_TGA.csv,10.5258/SOTON/D2004
Zn-MOF-1,584.989,17.68854,3_Zn_TGA.csv,10.5258/SOTON/D2004
Zn-MOF-1,585.989,17.633,3_Zn_TGA.csv,10.5258/SOTON/D2004
Zn-MOF-1,586.989,17.57386,3_Zn_TGA.csv,10.5258/SOTON/D2004
Zn-MOF-1,587.989,17.51839,3_Zn_TGA.csv,10.5258/SOTON/D2004
Zn-MOF-1,588.989,17.46501,3_Zn_TGA.csv,10.5258/SOTON/D2004
Zn-MOF-1,589.989,17.41523,3_Zn_TGA.csv,10.5258/SOTON/D2004
Zn-MOF-1,590.989,17.35334,3_Zn_TGA.csv,10.5258/SOTON/D2004
Zn-MOF-1,591.989,17.30139,3_Zn_TGA.csv,10.5258/SOTON/D2004
Zn-MOF-1,592.989,17.23641,3_Zn_TGA.csv,10.5258/SOTON/D2004
Zn-MOF-1,593.989,17.17518,3_Zn_TGA.csv,10.5258/SOTON/D2004
Zn-MOF-1,594.989,17.12611,3_Zn_TGA.csv,10.5258/SOTON/D2004
Zn-MOF-1,595.989,17.07109,3_Zn_TGA.csv,10.5258/SOTON/D2004
Zn-MOF-1,596.989,17.017,3_Zn_TGA.csv,10.5258/SOTON/D2004
Zn-MOF-1,597.989,16.94873,3_Zn_TGA.csv,10.5258/SOTON/D2004
Zn-MOF-1,598.989,16.89266,3_Zn_TGA.csv,10.5258/SOTON/D2004
Zn-MOF-1,599.989,16.8414,3_Zn_TGA.csv,10.5258/SOTON/D2004
Zn-MOF-1,600.989,16.78748,3_Zn_TGA.csv,10.5258/SOTON/D2004
Zn-MOF-1,601.989,16.73944,3_Zn_TGA.csv,10.5258/SOTON/D2004
Zn-MOF-1,602.989,16.69506,3_Zn_TGA.csv,10.5258/SOTON/D2004
Zn-MOF-1,603.989,16.64419,3_Zn_TGA.csv,10.5258/SOTON/D2004
Zn-MOF-1,604.989,16.589,3_Zn_TGA.csv,10.5258/SOTON/D2004
Zn-MOF-1,605.989,16.53586,3_Zn_TGA.csv,10.5258/SOTON/D2004
Zn-MOF-1,606.989,16.48173,3_Zn_TGA.csv,10.5258/SOTON/D2004
Zn-MOF-1,607.989,16.42841,3_Zn_TGA.csv,10.5258/SOTON/D2004
Zn-MOF-1,608.989,16.37732,3_Zn_TGA.csv,10.5258/SOTON/D2004
Zn-MOF-1,609.989,16.32276,3_Zn_TGA.csv,10.5258/SOTON/D2004
Zn-MOF-1,610.989,16.26938,3_Zn_TGA.csv,10.5258/SOTON/D2004
Zn-MOF-1,611.989,16.21708,3_Zn_TGA.csv,10.5258/SOTON/D2004
Zn-MOF-1,612.989,16.16814,3_Zn_TGA.csv,10.5258/SOTON/D2004
Zn-MOF-1,613.989,16.11654,3_Zn_TGA.csv,10.5258/SOTON/D2004
Zn-MOF-1,614.989,16.07021,3_Zn_TGA.csv,10.5258/SOTON/D2004
Zn-MOF-1,615.989,16.02708,3_Zn_TGA.csv,10.5258/SOTON/D2004
Zn-MOF-1,616.989,15.97752,3_Zn_TGA.csv,10.5258/SOTON/D2004
Zn-MOF-1,617.989,15.92344,3_Zn_TGA.csv,10.5258/SOTON/D2004
Zn-MOF-1,618.989,15.86803,3_Zn_TGA.csv,10.5258/SOTON/D2004
Zn-MOF-1,619.989,15.80828,3_Zn_TGA.csv,10.5258/SOTON/D2004
Zn-MOF-1,620.989,15.75714,3_Zn_TGA.csv,10.5258/SOTON/D2004
Zn-MOF-1,621.989,15.70858,3_Zn_TGA.csv,10.5258/SOTON/D2004
Zn-MOF-1,622.989,15.66182,3_Zn_TGA.csv,10.5258/SOTON/D2004
Zn-MOF-1,623.989,15.61552,3_Zn_TGA.csv,10.5258/SOTON/D2004
Zn-MOF-1,624.989,15.57409,3_Zn_TGA.csv,10.5258/SOTON/D2004
Zn-MOF-1,625.989,15.5265,3_Zn_TGA.csv,10.5258/SOTON/D2004
Zn-MOF-1,626.989,15.4795,3_Zn_TGA.csv,10.5258/SOTON/D2004
Zn-MOF-1,627.989,15.4279,3_Zn_TGA.csv,10.5258/SOTON/D2004
Zn-MOF-1,628.989,15.37057,3_Zn_TGA.csv,10.5258/SOTON/D2004
Zn-MOF-1,629.989,15.33192,3_Zn_TGA.csv,10.5258/SOTON/D2004
Zn-MOF-1,630.989,15.31146,3_Zn_TGA.csv,10.5258/SOTON/D2004
Zn-MOF-1,631.989,15.26776,3_Zn_TGA.csv,10.5258/SOTON/D2004
Zn-MOF-1,632.989,15.21176,3_Zn_TGA.csv,10.5258/SOTON/D2004
Zn-MOF-1,633.989,15.1568,3_Zn_TGA.csv,10.5258/SOTON/D2004
Zn-MOF-1,634.989,15.11133,3_Zn_TGA.csv,10.5258/SOTON/D2004
Zn-MOF-1,635.989,15.05727,3_Zn_TGA.csv,10.5258/SOTON/D2004
Zn-MOF-1,636.989,15.01833,3_Zn_TGA.csv,10.5258/SOTON/D2004
Zn-MOF-1,637.989,14.97778,3_Zn_TGA.csv,10.5258/SOTON/D2004
Zn-MOF-1,638.989,14.92431,3_Zn_TGA.csv,10.5258/SOTON/D2004
Zn-MOF-1,639.989,14.88483,3_Zn_TGA.csv,10.5258/SOTON/D2004
Zn-MOF-1,640.989,14.83118,3_Zn_TGA.csv,10.5258/SOTON/D2004
Zn-MOF-1,641.989,14.79501,3_Zn_TGA.csv,10.5258/SOTON/D2004
Zn-MOF-1,642.989,14.75407,3_Zn_TGA.csv,10.5258/SOTON/D2004
Zn-MOF-1,643.989,14.73033,3_Zn_TGA.csv,10.5258/SOTON/D2004
Zn-MOF-1,644.989,14.68439,3_Zn_TGA.csv,10.5258/SOTON/D2004
Zn-MOF-1,645.989,14.6239,3_Zn_TGA.csv,10.5258/SOTON/D2004
Zn-MOF-1,646.989,14.5804,3_Zn_TGA.csv,10.5258/SOTON/D2004
Zn-MOF-1,647.989,14.54625,3_Zn_TGA.csv,10.5258/SOTON/D2004
Zn-MOF-1,648.989,14.50782,3_Zn_TGA.csv,10.5258/SOTON/D2004
Zn-MOF-1,649.989,14.47638,3_Zn_TGA.csv,10.5258/SOTON/D2004
Zn-MOF-1,650.989,14.43359,3_Zn_TGA.csv,10.5258/SOTON/D2004
Zn-MOF-1,651.989,14.39211,3_Zn_TGA.csv,10.5258/SOTON/D2004
Zn-MOF-1,652.989,14.35352,3_Zn_TGA.csv,10.5258/SOTON/D2004
Zn-MOF-1,653.989,14.31655,3_Zn_TGA.csv,10.5258/SOTON/D2004
Zn-MOF-1,654.989,14.27432,3_Zn_TGA.csv,10.5258/SOTON/D2004
Zn-MOF-1,655.989,14.23304,3_Zn_TGA.csv,10.5258/SOTON/D2004
Zn-MOF-1,656.989,14.18888,3_Zn_TGA.csv,10.5258/SOTON/D2004
Zn-MOF-1,657.989,14.16365,3_Zn_TGA.csv,10.5258/SOTON/D2004
Zn-MOF-1,658.989,14.13016,3_Zn_TGA.csv,10.5258/SOTON/D2004
Zn-MOF-1,659.989,14.10227,3_Zn_TGA.csv,10.5258/SOTON/D2004
Zn-MOF-1,660.989,14.06438,3_Zn_TGA.csv,10.5258/SOTON/D2004
Zn-MOF-1,661.989,14.03927,3_Zn_TGA.csv,10.5258/SOTON/D2004
Zn-MOF-1,662.989,14.01395,3_Zn_TGA.csv,10.5258/SOTON/D2004
Zn-MOF-1,663.989,13.98271,3_Zn_TGA.csv,10.5258/SOTON/D2004
Zn-MOF-1,664.989,13.94936,3_Zn_TGA.csv,10.5258/SOTON/D2004
Zn-MOF-1,665.989,13.90612,3_Zn_TGA.csv,10.5258/SOTON/D2004
Zn-MOF-1,666.989,13.87485,3_Zn_TGA.csv,10.5258/SOTON/D2004
Zn-MOF-1,667.989,13.84758,3_Zn_TGA.csv,10.5258/SOTON/D2004
Zn-MOF-1,668.989,13.82444,3_Zn_TGA.csv,10.5258/SOTON/D2004
Zn-MOF-1,669.989,13.79764,3_Zn_TGA.csv,10.5258/SOTON/D2004
Zn-MOF-1,670.989,13.76278,3_Zn_TGA.csv,10.5258/SOTON/D2004
Zn-MOF-1,671.989,13.73017,3_Zn_TGA.csv,10.5258/SOTON/D2004
Zn-MOF-1,672.989,13.7062,3_Zn_TGA.csv,10.5258/SOTON/D2004
Zn-MOF-1,673.989,13.67949,3_Zn_TGA.csv,10.5258/SOTON/D2004
Zn-MOF-1,674.989,13.6605,3_Zn_TGA.csv,10.5258/SOTON/D2004
Zn-MOF-1,675.989,13.6243,3_Zn_TGA.csv,10.5258/SOTON/D2004
Zn-MOF-1,676.989,13.59393,3_Zn_TGA.csv,10.5258/SOTON/D2004
Zn-MOF-1,677.989,13.57584,3_Zn_TGA.csv,10.5258/SOTON/D2004
Zn-MOF-1,678.989,13.54917,3_Zn_TGA.csv,10.5258/SOTON/D2004
Zn-MOF-1,679.989,13.52661,3_Zn_TGA.csv,10.5258/SOTON/D2004
Zn-MOF-1,680.989,13.50177,3_Zn_TGA.csv,10.5258/SOTON/D2004
Zn-MOF-1,681.989,13.4724,3_Zn_TGA.csv,10.5258/SOTON/D2004
Zn-MOF-1,682.989,13.44196,3_Zn_TGA.csv,10.5258/SOTON/D2004
Zn-MOF-1,683.989,13.41826,3_Zn_TGA.csv,10.5258/SOTON/D2004
Zn-MOF-1,684.989,13.3928,3_Zn_TGA.csv,10.5258/SOTON/D2004
Zn-MOF-1,685.989,13.36927,3_Zn_TGA.csv,10.5258/SOTON/D2004
Zn-MOF-1,686.989,13.34191,3_Zn_TGA.csv,10.5258/SOTON/D2004
Zn-MOF-1,687.989,13.31772,3_Zn_TGA.csv,10.5258/SOTON/D2004
Zn-MOF-1,688.989,13.2877,3_Zn_TGA.csv,10.5258/SOTON/D2004
Zn-MOF-1,689.989,13.26444,3_Zn_TGA.csv,10.5258/SOTON/D2004
Zn-MOF-1,690.989,13.24357,3_Zn_TGA.csv,10.5258/SOTON/D2004
Zn-MOF-1,691.989,13.22448,3_Zn_TGA.csv,10.5258/SOTON/D2004
Zn-MOF-1,692.989,13.20364,3_Zn_TGA.csv,10.5258/SOTON/D2004
Zn-MOF-1,693.989,13.18428,3_Zn_TGA.csv,10.5258/SOTON/D2004
Zn-MOF-1,694.989,13.15346,3_Zn_TGA.csv,10.5258/SOTON/D2004
Zn-MOF-1,695.989,13.12341,3_Zn_TGA.csv,10.5258/SOTON/D2004
Zn-MOF-1,696.989,13.10496,3_Zn_TGA.csv,10.5258/SOTON/D2004
Zn-MOF-1,697.989,13.08266,3_Zn_TGA.csv,10.5258/SOTON/D2004
Zn-MOF-1,698.989,13.05665,3_Zn_TGA.csv,10.5258/SOTON/D2004
Zn-MOF-1,699.989,13.03715,3_Zn_TGA.csv,10.5258/SOTON/D2004
Zn-MOF-1,700.989,13.01195,3_Zn_TGA.csv,10.5258/SOTON/D2004
Zn-MOF-1,701.989,12.99481,3_Zn_TGA.csv,10.5258/SOTON/D2004
Zn-MOF-1,702.989,12.96985,3_Zn_TGA.csv,10.5258/SOTON/D2004
Zn-MOF-1,703.989,12.9492,3_Zn_TGA.csv,10.5258/SOTON/D2004
Zn-MOF-1,704.989,12.92774,3_Zn_TGA.csv,10.5258/SOTON/D2004
Zn-MOF-1,705.989,12.90411,3_Zn_TGA.csv,10.5258/SOTON/D2004
