Repository: alimardani76/tga-mof-analyzer

# TGA-MOF-Analyzer

Automated thermogravimetric analysis toolkit for metal–organic frameworks.

Validated on 14 TGA curves from open-access data (Crickmore & Bradshaw, DOI: 10.5258/SOTON/D2004).
Equations traceable to Abánades Lázaro (EJIC 2020), Shearer (Chem. Mater. 2016), Sannes (Chem. Mater. 2023).

---

## What It Computes

| Output | Method | Required Input |
|--------|--------|----------------|
| Decomposition temperature (T_onset) | Tangent intersection (ASTM E2550), threshold, DTG max | TGA data only |
| T_1, T_2, T_5, T_10 stability metrics | Linear interpolation from activated mass | TGA data only |
| Mass-loss events with 100% mass balance | Valley-to-valley DTG segmentation | TGA data only |
| Mass loss by temperature windows | Interpolated mass at window boundaries | TGA data only |
| Predicted oxide residue | Formula → metal → oxide lookup | TGA data + formula |
| Observed vs predicted residue comparison | Δ = observed − predicted | TGA data + formula |
| Molecular formula (linkers per FU) | R_exp = m(T_DH)/m_residue, q equation | TGA data + formula + T_DH |
| Composition sensitivity (q vs T_DH) | Sweep T_DH from 150–490°C | TGA data + formula |
| Missing linker defects | 5 compensator models (Shearer/Sannes) | Formula + Module 3 output |
| Composite MOF loading (wt%) | Residue ratio equation | TGA data + reference residues |
| Guest stoichiometry candidates | Brute-force enumeration with scoring | TGA data + framework mass |
| Uncertainty (σ) on all quantities | Analytical linear propagation (GUM) | TGA noise estimate |
| Publication-quality plots | TGA+DTG, event map, R_exp, sensitivity | TGA data |

---

### Minimal config (only file path required)

```json
{
  "case_id": "my_sample",
  "tga_csv": "data/sample.csv"
}
```

### Batch config (multiple samples)

```json
{
  "runs": [
    {
      "case_id": "sample_A",
      "tga_csv": "data/A.csv",
      "formula": "Zr6O4(OH)4(BDC)6",
      "atmosphere": "air"
    },
    {
      "case_id": "sample_B",
      "tga_csv": "data/B.csv",
      "atmosphere": "N2"
    }
  ]
}
```

## Output Files

For each analysis run, the tool produces:

| File                        | Contents                                                      |
| --------------------------- | ------------------------------------------------------------- |
| `{case_id}_result.json`     | All computed values in machine-readable JSON                  |
| `{case_id}_report.txt`      | Human-readable report with suggested publication wording      |
| `{case_id}_tga_dtg.png`     | TGA + DTG overlay plot                                        |
| `{case_id}_events.png`      | Color-coded mass-loss event map                               |
| `{case_id}_rexp.png`        | R\_exp(T) curve with plateau annotation (if formula provided) |
| `{case_id}_sensitivity.png` | q vs T\_DH sensitivity plot (if formula provided)             |

***

## File Descriptions

### Root files

**`app.py`** — Streamlit web interface. Handles file upload, sidebar inputs, analysis execution, plot rendering, and download buttons. All computation is delegated to `core/` and `modules/`. No analysis logic lives here.

**`tga_analyze.py`** — Command-line interface. Parses arguments (`--wizard`, `--example`, config path). Loads JSON config, validates inputs, calls analysis functions, saves JSON result and text report. Supports single and batch runs.

**`run_analysis.py`** — Development/validation script. Hardcoded analysis of all 14 cases from Crickmore & Bradshaw data. Runs all 5 modules, generates all plots, prints the full summary table. Not for end users.

**`README.md`** — This file.

**`TECHNICAL_GUIDE.md`** — Complete technical documentation. Physics, equations, architecture, assumptions, limitations, design choices, modification guide.

**`LICENSE`** — MIT License.

**`requirements.txt`** — Production dependencies. Used by Streamlit Cloud for deployment. Contains: numpy, scipy, matplotlib.

**`requirements-dev.txt`** — Development dependencies. Adds: pytest, streamlit.

**`setup.py`** — Package installer. Enables `pip install .` and `pip install -e .` for editable development. Defines the `tga-analyze` console script entry point.

**`.gitignore`** — Excludes `__pycache__/`, `output/`, `*.png`, `venv/`, `.pytest_cache/`, IDE files, and user-specific config files from version control.

### `cases/` — Validation data (not in public repo)

14 directories, each containing one TGA CSV file from Crickmore & Bradshaw (DOI: 10.5258/SOTON/D2004). Cases 01–03 and 09: pure UiO-66-NH2 powders from different synthesis batches. Cases 04–08: UiO-66-NH2\@FFP composites at 5/10/15/20 synthesis cycles plus NH3+ variant. Cases 10–11: UiO-66-NH2\@alginate composites. Cases 12–14: Zn-based MOFs with unknown formulas.

### `blank_controls/` — Blank data (not in public repo)

Two directories: FFP blank (residue = −0.79%, treated as 0%) and Ca-alginate blank (residue = 8.89%). Used as reference for composite loading calculations.

File: cases/case_13_Zn-LMOF-2/tga_curve_standardized.csv (part 1 of 2)
sample_name,temperature_C,mass_percent,source_file,source_dataset_doi
Zn-LMOF-2,26.099,100.0,3_Zn_TGA.csv,10.5258/SOTON/D2004
Zn-LMOF-2,27.099,99.70115,3_Zn_TGA.csv,10.5258/SOTON/D2004
Zn-LMOF-2,28.099,99.37506,3_Zn_TGA.csv,10.5258/SOTON/D2004
Zn-LMOF-2,29.099,99.22712,3_Zn_TGA.csv,10.5258/SOTON/D2004
Zn-LMOF-2,30.099,99.2162,3_Zn_TGA.csv,10.5258/SOTON/D2004
Zn-LMOF-2,31.099,99.22925,3_Zn_TGA.csv,10.5258/SOTON/D2004
Zn-LMOF-2,32.099,99.23402,3_Zn_TGA.csv,10.5258/SOTON/D2004
Zn-LMOF-2,33.099,99.23708,3_Zn_TGA.csv,10.5258/SOTON/D2004
Zn-LMOF-2,34.099,99.22889,3_Zn_TGA.csv,10.5258/SOTON/D2004
Zn-LMOF-2,35.099,99.21122,3_Zn_TGA.csv,10.5258/SOTON/D2004
Zn-LMOF-2,36.099,99.18992,3_Zn_TGA.csv,10.5258/SOTON/D2004
Zn-LMOF-2,37.099,99.16324,3_Zn_TGA.csv,10.5258/SOTON/D2004
Zn-LMOF-2,38.099,99.12692,3_Zn_TGA.csv,10.5258/SOTON/D2004
Zn-LMOF-2,39.099,99.05703,3_Zn_TGA.csv,10.5258/SOTON/D2004
Zn-LMOF-2,40.099,98.94864,3_Zn_TGA.csv,10.5258/SOTON/D2004
Zn-LMOF-2,41.099,98.84159,3_Zn_TGA.csv,10.5258/SOTON/D2004
Zn-LMOF-2,42.099,98.73771,3_Zn_TGA.csv,10.5258/SOTON/D2004
Zn-LMOF-2,43.099,98.63342,3_Zn_TGA.csv,10.5258/SOTON/D2004
Zn-LMOF-2,44.099,98.52308,3_Zn_TGA.csv,10.5258/SOTON/D2004
Zn-LMOF-2,45.099,98.40838,3_Zn_TGA.csv,10.5258/SOTON/D2004
Zn-LMOF-2,46.099,98.29618,3_Zn_TGA.csv,10.5258/SOTON/D2004
Zn-LMOF-2,47.099,98.16838,3_Zn_TGA.csv,10.5258/SOTON/D2004
Zn-LMOF-2,48.099,98.04219,3_Zn_TGA.csv,10.5258/SOTON/D2004
Zn-LMOF-2,49.099,97.92612,3_Zn_TGA.csv,10.5258/SOTON/D2004
Zn-LMOF-2,50.099,97.81209,3_Zn_TGA.csv,10.5258/SOTON/D2004
Zn-LMOF-2,51.099,97.71864,3_Zn_TGA.csv,10.5258/SOTON/D2004
Zn-LMOF-2,52.099,97.63116,3_Zn_TGA.csv,10.5258/SOTON/D2004
Zn-LMOF-2,53.099,97.54306,3_Zn_TGA.csv,10.5258/SOTON/D2004
Zn-LMOF-2,54.099,97.46053,3_Zn_TGA.csv,10.5258/SOTON/D2004
Zn-LMOF-2,55.099,97.38384,3_Zn_TGA.csv,10.5258/SOTON/D2004
Zn-LMOF-2,56.099,97.3215,3_Zn_TGA.csv,10.5258/SOTON/D2004
Zn-LMOF-2,57.099,97.26694,3_Zn_TGA.csv,10.5258/SOTON/D2004
Zn-LMOF-2,58.099,97.22379,3_Zn_TGA.csv,10.5258/SOTON/D2004
Zn-LMOF-2,59.099,97.18061,3_Zn_TGA.csv,10.5258/SOTON/D2004
Zn-LMOF-2,60.099,97.13117,3_Zn_TGA.csv,10.5258/SOTON/D2004
Zn-LMOF-2,61.099,97.08372,3_Zn_TGA.csv,10.5258/SOTON/D2004
Zn-LMOF-2,62.099,97.04575,3_Zn_TGA.csv,10.5258/SOTON/D2004
Zn-LMOF-2,63.099,97.00309,3_Zn_TGA.csv,10.5258/SOTON/D2004
Zn-LMOF-2,64.099,96.97127,3_Zn_TGA.csv,10.5258/SOTON/D2004
Zn-LMOF-2,65.099,96.93397,3_Zn_TGA.csv,10.5258/SOTON/D2004
Zn-LMOF-2,66.099,96.88731,3_Zn_TGA.csv,10.5258/SOTON/D2004
Zn-LMOF-2,67.099,96.83765,3_Zn_TGA.csv,10.5258/SOTON/D2004
Zn-LMOF-2,68.099,96.80306,3_Zn_TGA.csv,10.5258/SOTON/D2004
Zn-LMOF-2,69.099,96.76098,3_Zn_TGA.csv,10.5258/SOTON/D2004
Zn-LMOF-2,70.099,96.72172,3_Zn_TGA.csv,10.5258/SOTON/D2004
Zn-LMOF-2,71.099,96.6845,3_Zn_TGA.csv,10.5258/SOTON/D2004
Zn-LMOF-2,72.099,96.64925,3_Zn_TGA.csv,10.5258/SOTON/D2004
Zn-LMOF-2,73.099,96.60389,3_Zn_TGA.csv,10.5258/SOTON/D2004
Zn-LMOF-2,74.099,96.55553,3_Zn_TGA.csv,10.5258/SOTON/D2004
Zn-LMOF-2,75.099,96.51869,3_Zn_TGA.csv,10.5258/SOTON/D2004
Zn-LMOF-2,76.099,96.48227,3_Zn_TGA.csv,10.5258/SOTON/D2004
Zn-LMOF-2,77.099,96.42659,3_Zn_TGA.csv,10.5258/SOTON/D2004
Zn-LMOF-2,78.099,96.36835,3_Zn_TGA.csv,10.5258/SOTON/D2004
Zn-LMOF-2,79.099,96.31045,3_Zn_TGA.csv,10.5258/SOTON/D2004
Zn-LMOF-2,80.099,96.2469,3_Zn_TGA.csv,10.5258/SOTON/D2004
Zn-LMOF-2,81.099,96.18574,3_Zn_TGA.csv,10.5258/SOTON/D2004
Zn-LMOF-2,82.099,96.1321,3_Zn_TGA.csv,10.5258/SOTON/D2004
Zn-LMOF-2,83.099,96.06521,3_Zn_TGA.csv,10.5258/SOTON/D2004
Zn-LMOF-2,84.099,95.98395,3_Zn_TGA.csv,10.5258/SOTON/D2004
Zn-LMOF-2,85.099,95.90488,3_Zn_TGA.csv,10.5258/SOTON/D2004
Zn-LMOF-2,86.099,95.83734,3_Zn_TGA.csv,10.5258/SOTON/D2004
Zn-LMOF-2,87.099,95.76686,3_Zn_TGA.csv,10.5258/SOTON/D2004
Zn-LMOF-2,88.099,95.69937,3_Zn_TGA.csv,10.5258/SOTON/D2004
Zn-LMOF-2,89.099,95.63282,3_Zn_TGA.csv,10.5258/SOTON/D2004
Zn-LMOF-2,90.099,95.55174,3_Zn_TGA.csv,10.5258/SOTON/D2004
Zn-LMOF-2,91.099,95.46015,3_Zn_TGA.csv,10.5258/SOTON/D2004
Zn-LMOF-2,92.099,95.39224,3_Zn_TGA.csv,10.5258/SOTON/D2004
Zn-LMOF-2,93.099,95.27798,3_Zn_TGA.csv,10.5258/SOTON/D2004
Zn-LMOF-2,94.099,95.16549,3_Zn_TGA.csv,10.5258/SOTON/D2004
Zn-LMOF-2,95.099,95.10171,3_Zn_TGA.csv,10.5258/SOTON/D2004
Zn-LMOF-2,96.099,95.04086,3_Zn_TGA.csv,10.5258/SOTON/D2004
Zn-LMOF-2,97.099,94.96818,3_Zn_TGA.csv,10.5258/SOTON/D2004
Zn-LMOF-2,98.099,94.87743,3_Zn_TGA.csv,10.5258/SOTON/D2004
Zn-LMOF-2,99.099,94.78078,3_Zn_TGA.csv,10.5258/SOTON/D2004
Zn-LMOF-2,100.099,94.69453,3_Zn_TGA.csv,10.5258/SOTON/D2004
Zn-LMOF-2,101.099,94.60994,3_Zn_TGA.csv,10.5258/SOTON/D2004
Zn-LMOF-2,102.099,94.54206,3_Zn_TGA.csv,10.5258/SOTON/D2004
Zn-LMOF-2,103.099,94.47878,3_Zn_TGA.csv,10.5258/SOTON/D2004
Zn-LMOF-2,104.099,94.40339,3_Zn_TGA.csv,10.5258/SOTON/D2004
Zn-LMOF-2,105.099,94.30383,3_Zn_TGA.csv,10.5258/SOTON/D2004
Zn-LMOF-2,106.099,94.22967,3_Zn_TGA.csv,10.5258/SOTON/D2004
Zn-LMOF-2,107.099,94.1646,3_Zn_TGA.csv,10.5258/SOTON/D2004
Zn-LMOF-2,108.099,94.1031,3_Zn_TGA.csv,10.5258/SOTON/D2004
Zn-LMOF-2,109.099,94.02695,3_Zn_TGA.csv,10.5258/SOTON/D2004
Zn-LMOF-2,110.099,93.96573,3_Zn_TGA.csv,10.5258/SOTON/D2004
Zn-LMOF-2,111.099,93.89794,3_Zn_TGA.csv,10.5258/SOTON/D2004
Zn-LMOF-2,112.099,93.83666,3_Zn_TGA.csv,10.5258/SOTON/D2004
Zn-LMOF-2,113.099,93.76845,3_Zn_TGA.csv,10.5258/SOTON/D2004
Zn-LMOF-2,114.099,93.68927,3_Zn_TGA.csv,10.5258/SOTON/D2004
Zn-LMOF-2,115.099,93.631,3_Zn_TGA.csv,10.5258/SOTON/D2004
Zn-LMOF-2,116.099,93.56466,3_Zn_TGA.csv,10.5258/SOTON/D2004
Zn-LMOF-2,117.099,93.5062,3_Zn_TGA.csv,10.5258/SOTON/D2004
Zn-LMOF-2,118.099,93.44197,3_Zn_TGA.csv,10.5258/SOTON/D2004
Zn-LMOF-2,119.099,93.3735,3_Zn_TGA.csv,10.5258/SOTON/D2004
Zn-LMOF-2,120.099,93.31437,3_Zn_TGA.csv,10.5258/SOTON/D2004
Zn-LMOF-2,121.099,93.26139,3_Zn_TGA.csv,10.5258/SOTON/D2004
Zn-LMOF-2,122.099,93.19424,3_Zn_TGA.csv,10.5258/SOTON/D2004
Zn-LMOF-2,123.099,93.13016,3_Zn_TGA.csv,10.5258/SOTON/D2004
Zn-LMOF-2,124.099,93.06518,3_Zn_TGA.csv,10.5258/SOTON/D2004
Zn-LMOF-2,125.099,92.99249,3_Zn_TGA.csv,10.5258/SOTON/D2004
Zn-LMOF-2,126.099,92.92659,3_Zn_TGA.csv,10.5258/SOTON/D2004
Zn-LMOF-2,127.099,92.86427,3_Zn_TGA.csv,10.5258/SOTON/D2004
Zn-LMOF-2,128.099,92.79541,3_Zn_TGA.csv,10.5258/SOTON/D2004
Zn-LMOF-2,129.099,92.7344,3_Zn_TGA.csv,10.5258/SOTON/D2004
Zn-LMOF-2,130.099,92.67429,3_Zn_TGA.csv,10.5258/SOTON/D2004
Zn-LMOF-2,131.099,92.60416,3_Zn_TGA.csv,10.5258/SOTON/D2004
Zn-LMOF-2,132.099,92.53387,3_Zn_TGA.csv,10.5258/SOTON/D2004
Zn-LMOF-2,133.099,92.4607,3_Zn_TGA.csv,10.5258/SOTON/D2004
Zn-LMOF-2,134.099,92.39581,3_Zn_TGA.csv,10.5258/SOTON/D2004
Zn-LMOF-2,135.099,92.32999,3_Zn_TGA.csv,10.5258/SOTON/D2004
Zn-LMOF-2,136.099,92.25441,3_Zn_TGA.csv,10.5258/SOTON/D2004
Zn-LMOF-2,137.099,92.18005,3_Zn_TGA.csv,10.5258/SOTON/D2004
Zn-LMOF-2,138.099,92.10411,3_Zn_TGA.csv,10.5258/SOTON/D2004
Zn-LMOF-2,139.099,92.00238,3_Zn_TGA.csv,10.5258/SOTON/D2004
Zn-LMOF-2,140.099,91.94141,3_Zn_TGA.csv,10.5258/SOTON/D2004
Zn-LMOF-2,141.099,91.88295,3_Zn_TGA.csv,10.5258/SOTON/D2004
Zn-LMOF-2,142.099,91.77393,3_Zn_TGA.csv,10.5258/SOTON/D2004
Zn-LMOF-2,143.099,91.68465,3_Zn_TGA.csv,10.5258/SOTON/D2004
Zn-LMOF-2,144.099,91.6285,3_Zn_TGA.csv,10.5258/SOTON/D2004
Zn-LMOF-2,145.099,91.56755,3_Zn_TGA.csv,10.5258/SOTON/D2004
Zn-LMOF-2,146.099,91.48668,3_Zn_TGA.csv,10.5258/SOTON/D2004
Zn-LMOF-2,147.099,91.37691,3_Zn_TGA.csv,10.5258/SOTON/D2004
Zn-LMOF-2,148.099,91.26557,3_Zn_TGA.csv,10.5258/SOTON/D2004
Zn-LMOF-2,149.099,91.16603,3_Zn_TGA.csv,10.5258/SOTON/D2004
Zn-LMOF-2,150.099,91.0847,3_Zn_TGA.csv,10.5258/SOTON/D2004
Zn-LMOF-2,151.099,91.01067,3_Zn_TGA.csv,10.5258/SOTON/D2004
Zn-LMOF-2,152.099,90.9043,3_Zn_TGA.csv,10.5258/SOTON/D2004
Zn-LMOF-2,153.099,90.82435,3_Zn_TGA.csv,10.5258/SOTON/D2004
Zn-LMOF-2,154.099,90.71617,3_Zn_TGA.csv,10.5258/SOTON/D2004
Zn-LMOF-2,155.099,90.5867,3_Zn_TGA.csv,10.5258/SOTON/D2004
Zn-LMOF-2,156.099,90.48434,3_Zn_TGA.csv,10.5258/SOTON/D2004
Zn-LMOF-2,157.099,90.37429,3_Zn_TGA.csv,10.5258/SOTON/D2004
Zn-LMOF-2,158.099,90.2807,3_Zn_TGA.csv,10.5258/SOTON/D2004
Zn-LMOF-2,159.099,90.17123,3_Zn_TGA.csv,10.5258/SOTON/D2004
Zn-LMOF-2,160.099,90.06732,3_Zn_TGA.csv,10.5258/SOTON/D2004
Zn-LMOF-2,161.099,89.94026,3_Zn_TGA.csv,10.5258/SOTON/D2004
Zn-LMOF-2,162.099,89.82756,3_Zn_TGA.csv,10.5258/SOTON/D2004
Zn-LMOF-2,163.099,89.69779,3_Zn_TGA.csv,10.5258/SOTON/D2004
Zn-LMOF-2,164.099,89.57292,3_Zn_TGA.csv,10.5258/SOTON/D2004
Zn-LMOF-2,165.099,89.45872,3_Zn_TGA.csv,10.5258/SOTON/D2004
Zn-LMOF-2,166.099,89.33213,3_Zn_TGA.csv,10.5258/SOTON/D2004
Zn-LMOF-2,167.099,89.20188,3_Zn_TGA.csv,10.5258/SOTON/D2004
Zn-LMOF-2,168.099,89.07228,3_Zn_TGA.csv,10.5258/SOTON/D2004
Zn-LMOF-2,169.099,88.93955,3_Zn_TGA.csv,10.5258/SOTON/D2004
Zn-LMOF-2,170.099,88.81181,3_Zn_TGA.csv,10.5258/SOTON/D2004
Zn-LMOF-2,171.099,88.65889,3_Zn_TGA.csv,10.5258/SOTON/D2004
Zn-LMOF-2,172.099,88.50676,3_Zn_TGA.csv,10.5258/SOTON/D2004
Zn-LMOF-2,173.099,88.35455,3_Zn_TGA.csv,10.5258/SOTON/D2004
Zn-LMOF-2,174.099,88.20445,3_Zn_TGA.csv,10.5258/SOTON/D2004
Zn-LMOF-2,175.099,88.06831,3_Zn_TGA.csv,10.5258/SOTON/D2004
Zn-LMOF-2,176.099,87.9172,3_Zn_TGA.csv,10.5258/SOTON/D2004
Zn-LMOF-2,177.099,87.76151,3_Zn_TGA.csv,10.5258/SOTON/D2004
Zn-LMOF-2,178.099,87.60093,3_Zn_TGA.csv,10.5258/SOTON/D2004
Zn-LMOF-2,179.099,87.45967,3_Zn_TGA.csv,10.5258/SOTON/D2004
Zn-LMOF-2,180.099,87.29381,3_Zn_TGA.csv,10.5258/SOTON/D2004
Zn-LMOF-2,181.099,87.1342,3_Zn_TGA.csv,10.5258/SOTON/D2004
Zn-LMOF-2,182.099,86.97776,3_Zn_TGA.csv,10.5258/SOTON/D2004
Zn-LMOF-2,183.099,86.82333,3_Zn_TGA.csv,10.5258/SOTON/D2004
Zn-LMOF-2,184.099,86.65829,3_Zn_TGA.csv,10.5258/SOTON/D2004
Zn-LMOF-2,185.099,86.48765,3_Zn_TGA.csv,10.5258/SOTON/D2004
Zn-LMOF-2,186.099,86.30739,3_Zn_TGA.csv,10.5258/SOTON/D2004
Zn-LMOF-2,187.099,86.13745,3_Zn_TGA.csv,10.5258/SOTON/D2004
Zn-LMOF-2,188.099,85.97872,3_Zn_TGA.csv,10.5258/SOTON/D2004
Zn-LMOF-2,189.099,85.80804,3_Zn_TGA.csv,10.5258/SOTON/D2004
Zn-LMOF-2,190.099,85.6408,3_Zn_TGA.csv,10.5258/SOTON/D2004
Zn-LMOF-2,191.099,85.48071,3_Zn_TGA.csv,10.5258/SOTON/D2004
Zn-LMOF-2,192.099,85.30161,3_Zn_TGA.csv,10.5258/SOTON/D2004
Zn-LMOF-2,193.099,85.12582,3_Zn_TGA.csv,10.5258/SOTON/D2004
Zn-LMOF-2,194.099,84.97158,3_Zn_TGA.csv,10.5258/SOTON/D2004
Zn-LMOF-2,195.099,84.81721,3_Zn_TGA.csv,10.5258/SOTON/D2004
Zn-LMOF-2,196.099,84.63934,3_Zn_TGA.csv,10.5258/SOTON/D2004
Zn-LMOF-2,197.099,84.46693,3_Zn_TGA.csv,10.5258/SOTON/D2004
Zn-LMOF-2,198.099,84.31799,3_Zn_TGA.csv,10.5258/SOTON/D2004
Zn-LMOF-2,199.099,84.16927,3_Zn_TGA.csv,10.5258/SOTON/D2004
Zn-LMOF-2,200.099,84.01678,3_Zn_TGA.csv,10.5258/SOTON/D2004
Zn-LMOF-2,201.099,83.88093,3_Zn_TGA.csv,10.5258/SOTON/D2004
Zn-LMOF-2,202.099,83.75207,3_Zn_TGA.csv,10.5258/SOTON/D2004
Zn-LMOF-2,203.099,83.60465,3_Zn_TGA.csv,10.5258/SOTON/D2004
Zn-LMOF-2,204.099,83.47285,3_Zn_TGA.csv,10.5258/SOTON/D2004
Zn-LMOF-2,205.099,83.34452,3_Zn_TGA.csv,10.5258/SOTON/D2004
Zn-LMOF-2,206.099,83.24048,3_Zn_TGA.csv,10.5258/SOTON/D2004
Zn-LMOF-2,207.099,83.1391,3_Zn_TGA.csv,10.5258/SOTON/D2004
Zn-LMOF-2,208.099,83.07149,3_Zn_TGA.csv,10.5258/SOTON/D2004
Zn-LMOF-2,209.099,82.99638,3_Zn_TGA.csv,10.5258/SOTON/D2004
Zn-LMOF-2,210.099,82.89631,3_Zn_TGA.csv,10.5258/SOTON/D2004
Zn-LMOF-2,211.099,82.82509,3_Zn_TGA.csv,10.5258/SOTON/D2004
Zn-LMOF-2,212.099,82.7779,3_Zn_TGA.csv,10.5258/SOTON/D2004
Zn-LMOF-2,213.099,82.71955,3_Zn_TGA.csv,10.5258/SOTON/D2004
Zn-LMOF-2,214.099,82.66347,3_Zn_TGA.csv,10.5258/SOTON/D2004
Zn-LMOF-2,215.099,82.61958,3_Zn_TGA.csv,10.5258/SOTON/D2004
Zn-LMOF-2,216.099,82.57482,3_Zn_TGA.csv,10.5258/SOTON/D2004
Zn-LMOF-2,217.099,82.5239,3_Zn_TGA.csv,10.5258/SOTON/D2004
Zn-LMOF-2,218.099,82.48466,3_Zn_TGA.csv,10.5258/SOTON/D2004
Zn-LMOF-2,219.099,82.45006,3_Zn_TGA.csv,10.5258/SOTON/D2004
Zn-LMOF-2,220.099,82.40327,3_Zn_TGA.csv,10.5258/SOTON/D2004
Zn-LMOF-2,221.099,82.36268,3_Zn_TGA.csv,10.5258/SOTON/D2004
Zn-LMOF-2,222.099,82.3246,3_Zn_TGA.csv,10.5258/SOTON/D2004
Zn-LMOF-2,223.099,82.3057,3_Zn_TGA.csv,10.5258/SOTON/D2004
Zn-LMOF-2,224.099,82.26966,3_Zn_TGA.csv,10.5258/SOTON/D2004
Zn-LMOF-2,225.099,82.22375,3_Zn_TGA.csv,10.5258/SOTON/D2004
Zn-LMOF-2,226.099,82.19128,3_Zn_TGA.csv,10.5258/SOTON/D2004
Zn-LMOF-2,227.099,82.14509,3_Zn_TGA.csv,10.5258/SOTON/D2004
Zn-LMOF-2,228.099,82.11191,3_Zn_TGA.csv,10.5258/SOTON/D2004
Zn-LMOF-2,229.099,82.06601,3_Zn_TGA.csv,10.5258/SOTON/D2004
Zn-LMOF-2,230.099,82.01512,3_Zn_TGA.csv,10.5258/SOTON/D2004
Zn-LMOF-2,231.099,81.9541,3_Zn_TGA.csv,10.5258/SOTON/D2004
Zn-LMOF-2,232.099,81.89819,3_Zn_TGA.csv,10.5258/SOTON/D2004
Zn-LMOF-2,233.099,81.82582,3_Zn_TGA.csv,10.5258/SOTON/D2004
Zn-LMOF-2,234.099,81.74968,3_Zn_TGA.csv,10.5258/SOTON/D2004
Zn-LMOF-2,235.099,81.66601,3_Zn_TGA.csv,10.5258/SOTON/D2004
Zn-LMOF-2,236.099,81.55721,3_Zn_TGA.csv,10.5258/SOTON/D2004
Zn-LMOF-2,237.099,81.46346,3_Zn_TGA.csv,10.5258/SOTON/D2004
Zn-LMOF-2,238.099,81.39184,3_Zn_TGA.csv,10.5258/SOTON/D2004
Zn-LMOF-2,239.099,81.32527,3_Zn_TGA.csv,10.5258/SOTON/D2004
Zn-LMOF-2,240.099,81.23757,3_Zn_TGA.csv,10.5258/SOTON/D2004
Zn-LMOF-2,241.099,81.11168,3_Zn_TGA.csv,10.5258/SOTON/D2004
Zn-LMOF-2,242.099,80.99024,3_Zn_TGA.csv,10.5258/SOTON/D2004
Zn-LMOF-2,243.099,80.8865,3_Zn_TGA.csv,10.5258/SOTON/D2004
Zn-LMOF-2,244.099,80.74626,3_Zn_TGA.csv,10.5258/SOTON/D2004
Zn-LMOF-2,245.099,80.60814,3_Zn_TGA.csv,10.5258/SOTON/D2004
Zn-LMOF-2,246.099,80.44998,3_Zn_TGA.csv,10.5258/SOTON/D2004
Zn-LMOF-2,247.099,80.26193,3_Zn_TGA.csv,10.5258/SOTON/D2004
Zn-LMOF-2,248.099,80.09878,3_Zn_TGA.csv,10.5258/SOTON/D2004
Zn-LMOF-2,249.099,79.93757,3_Zn_TGA.csv,10.5258/SOTON/D2004
Zn-LMOF-2,250.099,79.80272,3_Zn_TGA.csv,10.5258/SOTON/D2004
Zn-LMOF-2,251.099,79.71009,3_Zn_TGA.csv,10.5258/SOTON/D2004
Zn-LMOF-2,252.099,79.6225,3_Zn_TGA.csv,10.5258/SOTON/D2004
Zn-LMOF-2,253.099,79.56215,3_Zn_TGA.csv,10.5258/SOTON/D2004
Zn-LMOF-2,254.099,79.49522,3_Zn_TGA.csv,10.5258/SOTON/D2004
Zn-LMOF-2,255.099,79.43075,3_Zn_TGA.csv,10.5258/SOTON/D2004
Zn-LMOF-2,256.099,79.36647,3_Zn_TGA.csv,10.5258/SOTON/D2004
Zn-LMOF-2,257.099,79.30323,3_Zn_TGA.csv,10.5258/SOTON/D2004
Zn-LMOF-2,258.099,79.2646,3_Zn_TGA.csv,10.5258/SOTON/D2004
Zn-LMOF-2,259.099,79.22641,3_Zn_TGA.csv,10.5258/SOTON/D2004
Zn-LMOF-2,260.099,79.17547,3_Zn_TGA.csv,10.5258/SOTON/D2004
Zn-LMOF-2,261.099,79.10928,3_Zn_TGA.csv,10.5258/SOTON/D2004
Zn-LMOF-2,262.099,79.04044,3_Zn_TGA.csv,10.5258/SOTON/D2004
Zn-LMOF-2,263.099,78.97415,3_Zn_TGA.csv,10.5258/SOTON/D2004
Zn-LMOF-2,264.099,78.92121,3_Zn_TGA.csv,10.5258/SOTON/D2004
Zn-LMOF-2,265.099,78.86966,3_Zn_TGA.csv,10.5258/SOTON/D2004
Zn-LMOF-2,266.099,78.81167,3_Zn_TGA.csv,10.5258/SOTON/D2004
Zn-LMOF-2,267.099,78.75771,3_Zn_TGA.csv,10.5258/SOTON/D2004
Zn-LMOF-2,268.099,78.68929,3_Zn_TGA.csv,10.5258/SOTON/D2004
Zn-LMOF-2,269.099,78.61556,3_Zn_TGA.csv,10.5258/SOTON/D2004
Zn-LMOF-2,270.099,78.54963,3_Zn_TGA.csv,10.5258/SOTON/D2004
Zn-LMOF-2,271.099,78.49108,3_Zn_TGA.csv,10.5258/SOTON/D2004
Zn-LMOF-2,272.099,78.42702,3_Zn_TGA.csv,10.5258/SOTON/D2004
Zn-LMOF-2,273.099,78.36094,3_Zn_TGA.csv,10.5258/SOTON/D2004
Zn-LMOF-2,274.099,78.29733,3_Zn_TGA.csv,10.5258/SOTON/D2004
Zn-LMOF-2,275.099,78.22877,3_Zn_TGA.csv,10.5258/SOTON/D2004
Zn-LMOF-2,276.099,78.14747,3_Zn_TGA.csv,10.5258/SOTON/D2004
Zn-LMOF-2,277.099,78.08235,3_Zn_TGA.csv,10.5258/SOTON/D2004
Zn-LMOF-2,278.099,77.99599,3_Zn_TGA.csv,10.5258/SOTON/D2004
Zn-LMOF-2,279.099,77.89096,3_Zn_TGA.csv,10.5258/SOTON/D2004
Zn-LMOF-2,280.099,77.80716,3_Zn_TGA.csv,10.5258/SOTON/D2004
Zn-LMOF-2,281.099,77.66435,3_Zn_TGA.csv,10.5258/SOTON/D2004
Zn-LMOF-2,282.099,77.52132,3_Zn_TGA.csv,10.5258/SOTON/D2004
Zn-LMOF-2,283.099,77.33269,3_Zn_TGA.csv,10.5258/SOTON/D2004
Zn-LMOF-2,284.099,77.16388,3_Zn_TGA.csv,10.5258/SOTON/D2004
Zn-LMOF-2,285.099,77.01929,3_Zn_TGA.csv,10.5258/SOTON/D2004
Zn-LMOF-2,286.099,76.87455,3_Zn_TGA.csv,10.5258/SOTON/D2004
Zn-LMOF-2,287.099,76.75433,3_Zn_TGA.csv,10.5258/SOTON/D2004
Zn-LMOF-2,288.099,76.64207,3_Zn_TGA.csv,10.5258/SOTON/D2004
Zn-LMOF-2,289.099,76.51769,3_Zn_TGA.csv,10.5258/SOTON/D2004
Zn-LMOF-2,290.099,76.34116,3_Zn_TGA.csv,10.5258/SOTON/D2004
Zn-LMOF-2,291.099,76.14797,3_Zn_TGA.csv,10.5258/SOTON/D2004
Zn-LMOF-2,292.099,75.95547,3_Zn_TGA.csv,10.5258/SOTON/D2004
Zn-LMOF-2,293.099,75.7949,3_Zn_TGA.csv,10.5258/SOTON/D2004
Zn-LMOF-2,294.099,75.54633,3_Zn_TGA.csv,10.5258/SOTON/D2004
Zn-LMOF-2,295.099,75.37496,3_Zn_TGA.csv,10.5258/SOTON/D2004
Zn-LMOF-2,296.099,75.25997,3_Zn_TGA.csv,10.5258/SOTON/D2004
Zn-LMOF-2,297.099,75.09573,3_Zn_TGA.csv,10.5258/SOTON/D2004
Zn-LMOF-2,298.099,74.84304,3_Zn_TGA.csv,10.5258/SOTON/D2004
Zn-LMOF-2,299.099,74.57501,3_Zn_TGA.csv,10.5258/SOTON/D2004
Zn-LMOF-2,300.099,74.29857,3_Zn_TGA.csv,10.5258/SOTON/D2004
Zn-LMOF-2,301.099,74.10959,3_Zn_TGA.csv,10.5258/SOTON/D2004
Zn-LMOF-2,302.099,73.92112,3_Zn_TGA.csv,10.5258/SOTON/D2004
Zn-LMOF-2,303.099,73.71534,3_Zn_TGA.csv,10.5258/SOTON/D2004
Zn-LMOF-2,304.099,73.47738,3_Zn_TGA.csv,10.5258/SOTON/D2004
Zn-LMOF-2,305.099,72.91258,3_Zn_TGA.csv,10.5258/SOTON/D2004
Zn-LMOF-2,306.099,72.50219,3_Zn_TGA.csv,10.5258/SOTON/D2004
Zn-LMOF-2,307.099,72.20132,3_Zn_TGA.csv,10.5258/SOTON/D2004
Zn-LMOF-2,308.099,71.86943,3_Zn_TGA.csv,10.5258/SOTON/D2004
Zn-LMOF-2,309.099,71.51568,3_Zn_TGA.csv,10.5258/SOTON/D2004
Zn-LMOF-2,310.099,71.0898,3_Zn_TGA.csv,10.5258/SOTON/D2004
Zn-LMOF-2,311.099,69.99599,3_Zn_TGA.csv,10.5258/SOTON/D2004
Zn-LMOF-2,312.099,68.94313,3_Zn_TGA.csv,10.5258/SOTON/D2004
Zn-LMOF-2,313.099,68.44525,3_Zn_TGA.csv,10.5258/SOTON/D2004
Zn-LMOF-2,314.099,67.99149,3_Zn_TGA.csv,10.5258/SOTON/D2004
Zn-LMOF-2,315.099,67.56177,3_Zn_TGA.csv,10.5258/SOTON/D2004
Zn-LMOF-2,316.099,67.06881,3_Zn_TGA.csv,10.5258/SOTON/D2004
Zn-LMOF-2,317.099,66.67521,3_Zn_TGA.csv,10.5258/SOTON/D2004
Zn-LMOF-2,318.099,66.34436,3_Zn_TGA.csv,10.5258/SOTON/D2004
Zn-LMOF-2,319.099,66.0439,3_Zn_TGA.csv,10.5258/SOTON/D2004
Zn-LMOF-2,320.099,65.72571,3_Zn_TGA.csv,10.5258/SOTON/D2004
Zn-LMOF-2,321.099,65.4418,3_Zn_TGA.csv,10.5258/SOTON/D2004
Zn-LMOF-2,322.099,65.18072,3_Zn_TGA.csv,10.5258/SOTON/D2004
Zn-LMOF-2,323.099,64.91552,3_Zn_TGA.csv,10.5258/SOTON/D2004
Zn-LMOF-2,324.099,64.69741,3_Zn_TGA.csv,10.5258/SOTON/D2004
Zn-LMOF-2,325.099,64.49556,3_Zn_TGA.csv,10.5258/SOTON/D2004
Zn-LMOF-2,326.099,64.29519,3_Zn_TGA.csv,10.5258/SOTON/D2004
Zn-LMOF-2,327.099,64.12274,3_Zn_TGA.csv,10.5258/SOTON/D2004
Zn-LMOF-2,328.099,63.9361,3_Zn_TGA.csv,10.5258/SOTON/D2004
Zn-LMOF-2,329.099,63.79958,3_Zn_TGA.csv,10.5258/SOTON/D2004
Zn-LMOF-2,330.099,63.63175,3_Zn_TGA.csv,10.5258/SOTON/D2004
Zn-LMOF-2,331.099,63.46444,3_Zn_TGA.csv,10.5258/SOTON/D2004
Zn-LMOF-2,332.099,63.30607,3_Zn_TGA.csv,10.5258/SOTON/D2004
Zn-LMOF-2,333.099,63.16505,3_Zn_TGA.csv,10.5258/SOTON/D2004
Zn-LMOF-2,334.099,63.02191,3_Zn_TGA.csv,10.5258/SOTON/D2004
Zn-LMOF-2,335.099,62.88465,3_Zn_TGA.csv,10.5258/SOTON/D2004
Zn-LMOF-2,336.099,62.71751,3_Zn_TGA.csv,10.5258/SOTON/D2004
Zn-LMOF-2,337.099,62.56015,3_Zn_TGA.csv,10.5258/SOTON/D2004
Zn-LMOF-2,338.099,62.42615,3_Zn_TGA.csv,10.5258/SOTON/D2004
Zn-LMOF-2,339.099,62.2563,3_Zn_TGA.csv,10.5258/SOTON/D2004
Zn-LMOF-2,340.099,62.11109,3_Zn_TGA.csv,10.5258/SOTON/D2004
Zn-LMOF-2,341.099,61.99061,3_Zn_TGA.csv,10.5258/SOTON/D2004
Zn-LMOF-2,342.099,61.84156,3_Zn_TGA.csv,10.5258/SOTON/D2004
Zn-LMOF-2,343.099,61.67608,3_Zn_TGA.csv,10.5258/SOTON/D2004
Zn-LMOF-2,344.099,61.54664,3_Zn_TGA.csv,10.5258/SOTON/D2004
Zn-LMOF-2,345.099,61.39861,3_Zn_TGA.csv,10.5258/SOTON/D2004
Zn-LMOF-2,346.099,61.24196,3_Zn_TGA.csv,10.5258/SOTON/D2004
Zn-LMOF-2,347.099,61.07014,3_Zn_TGA.csv,10.5258/SOTON/D2004
Zn-LMOF-2,348.099,60.91959,3_Zn_TGA.csv,10.5258/SOTON/D2004
Zn-LMOF-2,349.099,60.74776,3_Zn_TGA.csv,10.5258/SOTON/D2004
Zn-LMOF-2,350.099,60.58761,3_Zn_TGA.csv,10.5258/SOTON/D2004
Zn-LMOF-2,351.099,60.42469,3_Zn_TGA.csv,10.5258/SOTON/D2004
Zn-LMOF-2,352.099,60.25551,3_Zn_TGA.csv,10.5258/SOTON/D2004
Zn-LMOF-2,353.099,60.10217,3_Zn_TGA.csv,10.5258/SOTON/D2004
Zn-LMOF-2,354.099,59.94375,3_Zn_TGA.csv,10.5258/SOTON/D2004
Zn-LMOF-2,355.099,59.76709,3_Zn_TGA.csv,10.5258/SOTON/D2004
Zn-LMOF-2,356.099,59.54771,3_Zn_TGA.csv,10.5258/SOTON/D2004
Zn-LMOF-2,357.099,59.36416,3_Zn_TGA.csv,10.5258/SOTON/D2004
Zn-LMOF-2,358.099,59.17707,3_Zn_TGA.csv,10.5258/SOTON/D2004
Zn-LMOF-2,359.099,58.98616,3_Zn_TGA.csv,10.5258/SOTON/D2004
Zn-LMOF-2,360.099,58.78318,3_Zn_TGA.csv,10.5258/SOTON/D2004
Zn-LMOF-2,361.099,58.58072,3_Zn_TGA.csv,10.5258/SOTON/D2004
Zn-LMOF-2,362.099,58.36614,3_Zn_TGA.csv,10.5258/SOTON/D2004
Zn-LMOF-2,363.099,58.17133,3_Zn_TGA.csv,10.5258/SOTON/D2004
Zn-LMOF-2,364.099,57.94804,3_Zn_TGA.csv,10.5258/SOTON/D2004
Zn-LMOF-2,365.099,57.71097,3_Zn_TGA.csv,10.5258/SOTON/D2004
Zn-LMOF-2,366.099,57.49352,3_Zn_TGA.csv,10.5258/SOTON/D2004
Zn-LMOF-2,367.099,57.2615,3_Zn_TGA.csv,10.5258/SOTON/D2004
Zn-LMOF-2,368.099,57.0115,3_Zn_TGA.csv,10.5258/SOTON/D2004
Zn-LMOF-2,369.099,56.77663,3_Zn_TGA.csv,10.5258/SOTON/D2004
Zn-LMOF-2,370.099,56.5281,3_Zn_TGA.csv,10.5258/SOTON/D2004
Zn-LMOF-2,371.099,56.28468,3_Zn_TGA.csv,10.5258/SOTON/D2004
Zn-LMOF-2,372.099,56.04395,3_Zn_TGA.csv,10.5258/SOTON/D2004
Zn-LMOF-2,373.099,55.80909,3_Zn_TGA.csv,10.5258/SOTON/D2004
Zn-LMOF-2,374.099,55.55966,3_Zn_TGA.csv,10.5258/SOTON/D2004
Zn-LMOF-2,375.099,55.28525,3_Zn_TGA.csv,10.5258/SOTON/D2004
Zn-LMOF-2,376.099,55.0332,3_Zn_TGA.csv,10.5258/SOTON/D2004
Zn-LMOF-2,377.099,54.76565,3_Zn_TGA.csv,10.5258/SOTON/D2004
Zn-LMOF-2,378.099,54.50282,3_Zn_TGA.csv,10.5258/SOTON/D2004
Zn-LMOF-2,379.099,54.22234,3_Zn_TGA.csv,10.5258/SOTON/D2004
Zn-LMOF-2,380.099,53.95883,3_Zn_TGA.csv,10.5258/SOTON/D2004
Zn-LMOF-2,381.099,53.70112,3_Zn_TGA.csv,10.5258/SOTON/D2004
Zn-LMOF-2,382.099,53.44655,3_Zn_TGA.csv,10.5258/SOTON/D2004
Zn-LMOF-2,383.099,53.16384,3_Zn_TGA.csv,10.5258/SOTON/D2004
Zn-LMOF-2,384.099,52.89382,3_Zn_TGA.csv,10.5258/SOTON/D2004
Zn-LMOF-2,385.099,52.64593,3_Zn_TGA.csv,10.5258/SOTON/D2004
Zn-LMOF-2,386.099,52.36983,3_Zn_TGA.csv,10.5258/SOTON/D2004
Zn-LMOF-2,387.099,52.06414,3_Zn_TGA.csv,10.5258/SOTON/D2004
Zn-LMOF-2,388.099,51.78023,3_Zn_TGA.csv,10.5258/SOTON/D2004
Zn-LMOF-2,389.099,51.55252,3_Zn_TGA.csv,10.5258/SOTON/D2004
Zn-LMOF-2,390.099,51.29775,3_Zn_TGA.csv,10.5258/SOTON/D2004
Zn-LMOF-2,391.099,51.03128,3_Zn_TGA.csv,10.5258/SOTON/D2004
Zn-LMOF-2,392.099,50.73877,3_Zn_TGA.csv,10.5258/SOTON/D2004
Zn-LMOF-2,393.099,50.47892,3_Zn_TGA.csv,10.5258/SOTON/D2004
Zn-LMOF-2,394.099,50.19175,3_Zn_TGA.csv,10.5258/SOTON/D2004
Zn-LMOF-2,395.099,49.9018,3_Zn_TGA.csv,10.5258/SOTON/D2004
Zn-LMOF-2,396.099,49.63194,3_Zn_TGA.csv,10.5258/SOTON/D2004
Zn-LMOF-2,397.099,49.31906,3_Zn_TGA.csv,10.5258/SOTON/D2004
Zn-LMOF-2,398.099,49.02719,3_Zn_TGA.csv,10.5258/SOTON/D2004
Zn-LMOF-2,399.099,48.76956,3_Zn_TGA.csv,10.5258/SOTON/D2004
Zn-LMOF-2,400.099,48.51949,3_Zn_TGA.csv,10.5258/SOTON/D2004
Zn-LMOF-2,401.099,48.22788,3_Zn_TGA.csv,10.5258/SOTON/D2004
Zn-LMOF-2,402.099,47.91617,3_Zn_TGA.csv,10.5258/SOTON/D2004
Zn-LMOF-2,403.099,47.53196,3_Zn_TGA.csv,10.5258/SOTON/D2004
Zn-LMOF-2,404.099,47.05514,3_Zn_TGA.csv,10.5258/SOTON/D2004
Zn-LMOF-2,405.099,46.68416,3_Zn_TGA.csv,10.5258/SOTON/D2004
Zn-LMOF-2,406.099,46.38076,3_Zn_TGA.csv,10.5258/SOTON/D2004
Zn-LMOF-2,407.099,46.07598,3_Zn_TGA.csv,10.5258/SOTON/D2004
Zn-LMOF-2,408.099,45.78881,3_Zn_TGA.csv,10.5258/SOTON/D2004
Zn-LMOF-2,409.099,45.4866,3_Zn_TGA.csv,10.5258/SOTON/D2004
Zn-LMOF-2,410.099,45.19593,3_Zn_TGA.csv,10.5258/SOTON/D2004
Zn-LMOF-2,411.099,44.88243,3_Zn_TGA.csv,10.5258/SOTON/D2004
Zn-LMOF-2,412.099,44.58432,3_Zn_TGA.csv,10.5258/SOTON/D2004
Zn-LMOF-2,413.099,44.29469,3_Zn_TGA.csv,10.5258/SOTON/D2004
Zn-LMOF-2,414.099,44.01581,3_Zn_TGA.csv,10.5258/SOTON/D2004
Zn-LMOF-2,415.099,43.7222,3_Zn_TGA.csv,10.5258/SOTON/D2004
Zn-LMOF-2,416.099,43.43948,3_Zn_TGA.csv,10.5258/SOTON/D2004
Zn-LMOF-2,417.099,43.16533,3_Zn_TGA.csv,10.5258/SOTON/D2004
Zn-LMOF-2,418.099,42.871,3_Zn_TGA.csv,10.5258/SOTON/D2004
Zn-LMOF-2,419.099,42.58357,3_Zn_TGA.csv,10.5258/SOTON/D2004
Zn-LMOF-2,420.099,42.28888,3_Zn_TGA.csv,10.5258/SOTON/D2004
Zn-LMOF-2,421.099,41.99592,3_Zn_TGA.csv,10.5258/SOTON/D2004
Zn-LMOF-2,422.099,41.72357,3_Zn_TGA.csv,10.5258/SOTON/D2004
Zn-LMOF-2,423.099,41.43429,3_Zn_TGA.csv,10.5258/SOTON/D2004
Zn-LMOF-2,424.099,41.17426,3_Zn_TGA.csv,10.5258/SOTON/D2004
Zn-LMOF-2,425.099,40.92891,3_Zn_TGA.csv,10.5258/SOTON/D2004
Zn-LMOF-2,426.099,40.66356,3_Zn_TGA.csv,10.5258/SOTON/D2004
Zn-LMOF-2,427.099,40.37771,3_Zn_TGA.csv,10.5258/SOTON/D2004
Zn-LMOF-2,428.099,40.09981,3_Zn_TGA.csv,10.5258/SOTON/D2004
Zn-LMOF-2,429.099,39.84068,3_Zn_TGA.csv,10.5258/SOTON/D2004
Zn-LMOF-2,430.099,39.60305,3_Zn_TGA.csv,10.5258/SOTON/D2004
Zn-LMOF-2,431.099,39.3218,3_Zn_TGA.csv,10.5258/SOTON/D2004
Zn-LMOF-2,432.099,39.04997,3_Zn_TGA.csv,10.5258/SOTON/D2004
Zn-LMOF-2,433.099,38.77841,3_Zn_TGA.csv,10.5258/SOTON/D2004
Zn-LMOF-2,434.099,38.50989,3_Zn_TGA.csv,10.5258/SOTON/D2004
Zn-LMOF-2,435.099,38.23568,3_Zn_TGA.csv,10.5258/SOTON/D2004
Zn-LMOF-2,436.099,37.99426,3_Zn_TGA.csv,10.5258/SOTON/D2004
Zn-LMOF-2,437.099,37.75573,3_Zn_TGA.csv,10.5258/SOTON/D2004
Zn-LMOF-2,438.099,37.50147,3_Zn_TGA.csv,10.5258/SOTON/D2004
Zn-LMOF-2,439.099,37.26048,3_Zn_TGA.csv,10.5258/SOTON/D2004
Zn-LMOF-2,440.099,36.99472,3_Zn_TGA.csv,10.5258/SOTON/D2004
Zn-LMOF-2,441.099,36.73681,3_Zn_TGA.csv,10.5258/SOTON/D2004
Zn-LMOF-2,442.099,36.47352,3_Zn_TGA.csv,10.5258/SOTON/D2004
Zn-LMOF-2,443.099,36.22416,3_Zn_TGA.csv,10.5258/SOTON/D2004
Zn-LMOF-2,444.099,35.97426,3_Zn_TGA.csv,10.5258/SOTON/D2004
Zn-LMOF-2,445.099,35.73805,3_Zn_TGA.csv,10.5258/SOTON/D2004
Zn-LMOF-2,446.099,35.51692,3_Zn_TGA.csv,10.5258/SOTON/D2004
Zn-LMOF-2,447.099,35.29357,3_Zn_TGA.csv,10.5258/SOTON/D2004
Zn-LMOF-2,448.099,35.03926,3_Zn_TGA.csv,10.5258/SOTON/D2004
Zn-LMOF-2,449.099,34.78904,3_Zn_TGA.csv,10.5258/SOTON/D2004
Zn-LMOF-2,450.099,34.56693,3_Zn_TGA.csv,10.5258/SOTON/D2004
Zn-LMOF-2,451.099,34.31754,3_Zn_TGA.csv,10.5258/SOTON/D2004
Zn-LMOF-2,452.099,34.10745,3_Zn_TGA.csv,10.5258/SOTON/D2004
Zn-LMOF-2,453.099,33.88405,3_Zn_TGA.csv,10.5258/SOTON/D2004
Zn-LMOF-2,454.099,33.66258,3_Zn_TGA.csv,10.5258/SOTON/D2004
Zn-LMOF-2,455.099,33.44061,3_Zn_TGA.csv,10.5258/SOTON/D2004
Zn-LMOF-2,456.099,33.23428,3_Zn_TGA.csv,10.5258/SOTON/D2004
Zn-LMOF-2,457.099,33.01215,3_Zn_TGA.csv,10.5258/SOTON/D2004
Zn-LMOF-2,458.099,32.79226,3_Zn_TGA.csv,10.5258/SOTON/D2004
Zn-LMOF-2,459.099,32.54491,3_Zn_TGA.csv,10.5258/SOTON/D2004
Zn-LMOF-2,460.099,32.31941,3_Zn_TGA.csv,10.5258/SOTON/D2004
Zn-LMOF-2,461.099,32.10841,3_Zn_TGA.csv,10.5258/SOTON/D2004
Zn-LMOF-2,462.099,31.891,3_Zn_TGA.csv,10.5258/SOTON/D2004
Zn-LMOF-2,463.099,31.64194,3_Zn_TGA.csv,10.5258/SOTON/D2004
Zn-LMOF-2,464.099,31.38905,3_Zn_TGA.csv,10.5258/SOTON/D2004
Zn-LMOF-2,465.099,31.15178,3_Zn_TGA.csv,10.5258/SOTON/D2004
Zn-LMOF-2,466.099,30.89655,3_Zn_TGA.csv,10.5258/SOTON/D2004
Zn-LMOF-2,467.099,30.6346,3_Zn_TGA.csv,10.5258/SOTON/D2004
Zn-LMOF-2,468.099,30.37882,3_Zn_TGA.csv,10.5258/SOTON/D2004
Zn-LMOF-2,469.099,30.11779,3_Zn_TGA.csv,10.5258/SOTON/D2004
Zn-LMOF-2,470.099,29.85025,3_Zn_TGA.csv,10.5258/SOTON/D2004
Zn-LMOF-2,471.099,29.58544,3_Zn_TGA.csv,10.5258/SOTON/D2004
Zn-LMOF-2,472.099,29.27205,3_Zn_TGA.csv,10.5258/SOTON/D2004
Zn-LMOF-2,473.099,28.98905,3_Zn_TGA.csv,10.5258/SOTON/D2004
Zn-LMOF-2,474.099,28.63144,3_Zn_TGA.csv,10.5258/SOTON/D2004
Zn-LMOF-2,475.099,28.2703,3_Zn_TGA.csv,10.5258/SOTON/D2004
Zn-LMOF-2,476.099,27.91463,3_Zn_TGA.csv,10.5258/SOTON/D2004
Zn-LMOF-2,477.099,27.53565,3_Zn_TGA.csv,10.5258/SOTON/D2004
Zn-LMOF-2,478.099,27.13331,3_Zn_TGA.csv,10.5258/SOTON/D2004
Zn-LMOF-2,479.099,26.70014,3_Zn_TGA.csv,10.5258/SOTON/D2004
Zn-LMOF-2,480.099,26.24577,3_Zn_TGA.csv,10.5258/SOTON/D2004
Zn-LMOF-2,481.099,25.76613,3_Zn_TGA.csv,10.5258/SOTON/D2004
Zn-LMOF-2,482.099,25.24656,3_Zn_TGA.csv,10.5258/SOTON/D2004
Zn-LMOF-2,483.099,24.7237,3_Zn_TGA.csv,10.5258/SOTON/D2004
Zn-LMOF-2,484.099,24.12826,3_Zn_TGA.csv,10.5258/SOTON/D2004
Zn-LMOF-2,485.099,23.3018,3_Zn_TGA.csv,10.5258/SOTON/D2004
Zn-LMOF-2,486.099,22.81778,3_Zn_TGA.csv,10.5258/SOTON/D2004
Zn-LMOF-2,487.099,21.95846,3_Zn_TGA.csv,10.5258/SOTON/D2004
Zn-LMOF-2,488.099,21.42618,3_Zn_TGA.csv,10.5258/SOTON/D2004
Zn-LMOF-2,489.099,20.51968,3_Zn_TGA.csv,10.5258/SOTON/D2004
Zn-LMOF-2,490.099,19.87662,3_Zn_TGA.csv,10.5258/SOTON/D2004
Zn-LMOF-2,491.099,18.83371,3_Zn_TGA.csv,10.5258/SOTON/D2004
Zn-LMOF-2,492.099,18.21114,3_Zn_TGA.csv,10.5258/SOTON/D2004
Zn-LMOF-2,493.099,17.5512,3_Zn_TGA.csv,10.5258/SOTON/D2004
Zn-LMOF-2,494.099,16.67798,3_Zn_TGA.csv,10.5258/SOTON/D2004
Zn-LMOF-2,495.099,16.00917,3_Zn_TGA.csv,10.5258/SOTON/D2004
Zn-LMOF-2,496.099,15.34415,3_Zn_TGA.csv,10.5258/SOTON/D2004
Zn-LMOF-2,497.099,14.69568,3_Zn_TGA.csv,10.5258/SOTON/D2004
Zn-LMOF-2,498.099,14.11448,3_Zn_TGA.csv,10.5258/SOTON/D2004
Zn-LMOF-2,499.099,13.60542,3_Zn_TGA.csv,10.5258/SOTON/D2004
Zn-LMOF-2,500.099,13.19511,3_Zn_TGA.csv,10.5258/SOTON/D2004
Zn-LMOF-2,501.099,12.76524,3_Zn_TGA.csv,10.5258/SOTON/D2004
Zn-LMOF-2,502.099,12.38372,3_Zn_TGA.csv,10.5258/SOTON/D2004
Zn-LMOF-2,503.099,12.0774,3_Zn_TGA.csv,10.5258/SOTON/D2004
Zn-LMOF-2,504.099,11.83003,3_Zn_TGA.csv,10.5258/SOTON/D2004
Zn-LMOF-2,505.099,11.56852,3_Zn_TGA.csv,10.5258/SOTON/D2004
Zn-LMOF-2,506.099,11.37127,3_Zn_TGA.csv,10.5258/SOTON/D2004
Zn-LMOF-2,507.099,11.20694,3_Zn_TGA.csv,10.5258/SOTON/D2004
Zn-LMOF-2,508.099,11.07654,3_Zn_TGA.csv,10.5258/SOTON/D2004
Zn-LMOF-2,509.099,10.95412,3_Zn_TGA.csv,10.5258/SOTON/D2004
Zn-LMOF-2,510.099,10.86828,3_Zn_TGA.csv,10.5258/SOTON/D2004
Zn-LMOF-2,511.099,10.76081,3_Zn_TGA.csv,10.5258/SOTON/D2004
Zn-LMOF-2,512.099,10.72062,3_Zn_TGA.csv,10.5258/SOTON/D2004
Zn-LMOF-2,513.099,10.68947,3_Zn_TGA.csv,10.5258/SOTON/D2004
Zn-LMOF-2,514.099,10.6513,3_Zn_TGA.csv,10.5258/SOTON/D2004
Zn-LMOF-2,515.099,10.61616,3_Zn_TGA.csv,10.5258/SOTON/D2004
Zn-LMOF-2,516.099,10.57998,3_Zn_TGA.csv,10.5258/SOTON/D2004
Zn-LMOF-2,517.099,10.54975,3_Zn_TGA.csv,10.5258/SOTON/D2004
Zn-LMOF-2,518.099,10.53868,3_Zn_TGA.csv,10.5258/SOTON/D2004
Zn-LMOF-2,519.099,10.51783,3_Zn_TGA.csv,10.5258/SOTON/D2004
Zn-LMOF-2,520.099,10.49106,3_Zn_TGA.csv,10.5258/SOTON/D2004
Zn-LMOF-2,521.099,10.49088,3_Zn_TGA.csv,10.5258/SOTON/D2004
Zn-LMOF-2,522.099,10.48342,3_Zn_TGA.csv,10.5258/SOTON/D2004
Zn-LMOF-2,523.099,10.48791,3_Zn_TGA.csv,10.5258/SOTON/D2004
Zn-LMOF-2,524.099,10.46291,3_Zn_TGA.csv,10.5258/SOTON/D2004
Zn-LMOF-2,525.099,10.48489,3_Zn_TGA.csv,10.5258/SOTON/D2004
Zn-LMOF-2,526.099,10.45021,3_Zn_TGA.csv,10.5258/SOTON/D2004
Zn-LMOF-2,527.099,10.45458,3_Zn_TGA.csv,10.5258/SOTON/D2004
Zn-LMOF-2,528.099,10.4478,3_Zn_TGA.csv,10.5258/SOTON/D2004
Zn-LMOF-2,529.099,10.41222,3_Zn_TGA.csv,10.5258/SOTON/D2004
Zn-LMOF-2,530.099,10.43553,3_Zn_TGA.csv,10.5258/SOTON/D2004
Zn-LMOF-2,531.099,10.42473,3_Zn_TGA.csv,10.5258/SOTON/D2004
Zn-LMOF-2,532.099,10.40965,3_Zn_TGA.csv,10.5258/SOTON/D2004
Zn-LMOF-2,533.099,10.41717,3_Zn_TGA.csv,10.5258/SOTON/D2004
Zn-LMOF-2,534.099,10.41853,3_Zn_TGA.csv,10.5258/SOTON/D2004
Zn-LMOF-2,535.099,10.41752,3_Zn_TGA.csv,10.5258/SOTON/D2004
Zn-LMOF-2,536.099,10.40469,3_Zn_TGA.csv,10.5258/SOTON/D2004
Zn-LMOF-2,537.099,10.39445,3_Zn_TGA.csv,10.5258/SOTON/D2004
Zn-LMOF-2,538.099,10.38958,3_Zn_TGA.csv,10.5258/SOTON/D2004
Zn-LMOF-2,539.099,10.36395,3_Zn_TGA.csv,10.5258/SOTON/D2004
Zn-LMOF-2,540.099,10.35824,3_Zn_TGA.csv,10.5258/SOTON/D2004
Zn-LMOF-2,541.099,10.35116,3_Zn_TGA.csv,10.5258/SOTON/D2004
Zn-LMOF-2,542.099,10.33344,3_Zn_TGA.csv,10.5258/SOTON/D2004
Zn-LMOF-2,543.099,10.30774,3_Zn_TGA.csv,10.5258/SOTON/D2004
Zn-LMOF-2,544.099,10.3132,3_Zn_TGA.csv,10.5258/SOTON/D2004
Zn-LMOF-2,545.099,10.29261,3_Zn_TGA.csv,10.5258/SOTON/D2004
Zn-LMOF-2,546.099,10.28423,3_Zn_TGA.csv,10.5258/SOTON/D2004
Zn-LMOF-2,547.099,10.28318,3_Zn_TGA.csv,10.5258/SOTON/D2004
Zn-LMOF-2,548.099,10.28741,3_Zn_TGA.csv,10.5258/SOTON/D2004
Zn-LMOF-2,549.099,10.29006,3_Zn_TGA.csv,10.5258/SOTON/D2004
Zn-LMOF-2,550.099,10.27476,3_Zn_TGA.csv,10.5258/SOTON/D2004
Zn-LMOF-2,551.099,10.27222,3_Zn_TGA.csv,10.5258/SOTON/D2004
Zn-LMOF-2,552.099,10.25697,3_Zn_TGA.csv,10.5258/SOTON/D2004
Zn-LMOF-2,553.099,10.23921,3_Zn_TGA.csv,10.5258/SOTON/D2004
Zn-LMOF-2,554.099,10.23687,3_Zn_TGA.csv,10.5258/SOTON/D2004
Zn-LMOF-2,555.099,10.2315,3_Zn_TGA.csv,10.5258/SOTON/D2004
Zn-LMOF-2,556.099,10.22192,3_Zn_TGA.csv,10.5258/SOTON/D2004
Zn-LMOF-2,557.099,10.21058,3_Zn_TGA.csv,10.5258/SOTON/D2004
Zn-LMOF-2,558.099,10.20109,3_Zn_TGA.csv,10.5258/SOTON/D2004
Zn-LMOF-2,559.099,10.21118,3_Zn_TGA.csv,10.5258/SOTON/D2004
Zn-LMOF-2,560.099,10.19333,3_Zn_TGA.csv,10.5258/SOTON/D2004
Zn-LMOF-2,561.099,10.1731,3_Zn_TGA.csv,10.5258/SOTON/D2004
Zn-LMOF-2,562.099,10.17301,3_Zn_TGA.csv,10.5258/SOTON/D2004
Zn-LMOF-2,563.099,10.16019,3_Zn_TGA.csv,10.5258/SOTON/D2004
Zn-LMOF-2,564.099,10.14765,3_Zn_TGA.csv,10.5258/SOTON/D2004
Zn-LMOF-2,565.099,10.15231,3_Zn_TGA.csv,10.5258/SOTON/D2004
Zn-LMOF-2,566.099,10.15016,3_Zn_TGA.csv,10.5258/SOTON/D2004
Zn-LMOF-2,567.099,10.1455,3_Zn_TGA.csv,10.5258/SOTON/D2004
Zn-LMOF-2,568.099,10.13247,3_Zn_TGA.csv,10.5258/SOTON/D2004
Zn-LMOF-2,569.099,10.11971,3_Zn_TGA.csv,10.5258/SOTON/D2004
Zn-LMOF-2,570.099,10.10934,3_Zn_TGA.csv,10.5258/SOTON/D2004
Zn-LMOF-2,571.099,10.09415,3_Zn_TGA.csv,10.5258/SOTON/D2004
Zn-LMOF-2,572.099,10.08912,3_Zn_TGA.csv,10.5258/SOTON/D2004
Zn-LMOF-2,573.099,10.07125,3_Zn_TGA.csv,10.5258/SOTON/D2004
Zn-LMOF-2,574.099,10.07634,3_Zn_TGA.csv,10.5258/SOTON/D2004
Zn-LMOF-2,575.099,10.06361,3_Zn_TGA.csv,10.5258/SOTON/D2004
Zn-LMOF-2,576.099,10.0506,3_Zn_TGA.csv,10.5258/SOTON/D2004
Zn-LMOF-2,577.099,10.0435,3_Zn_TGA.csv,10.5258/SOTON/D2004
Zn-LMOF-2,578.099,10.03783,3_Zn_TGA.csv,10.5258/SOTON/D2004
Zn-LMOF-2,579.099,10.03819,3_Zn_TGA.csv,10.5258/SOTON/D2004
Zn-LMOF-2,580.099,10.04042,3_Zn_TGA.csv,10.5258/SOTON/D2004
Zn-LMOF-2,581.099,10.03047,3_Zn_TGA.csv,10.5258/SOTON/D2004
Zn-LMOF-2,582.099,10.03533,3_Zn_TGA.csv,10.5258/SOTON/D2004
Zn-LMOF-2,583.099,10.01782,3_Zn_TGA.csv,10.5258/SOTON/D2004
Zn-LMOF-2,584.099,10.01274,3_Zn_TGA.csv,10.5258/SOTON/D2004
Zn-LMOF-2,585.099,9.99894,3_Zn_TGA.csv,10.5258/SOTON/D2004
Zn-LMOF-2,586.099,9.98665,3_Zn_TGA.csv,10.5258/SOTON/D2004
Zn-LMOF-2,587.099,9.98227,3_Zn_TGA.csv,10.5258/SOTON/D2004
Zn-LMOF-2,588.099,9.97451,3_Zn_TGA.csv,10.5258/SOTON/D2004
Zn-LMOF-2,589.099,9.96462,3_Zn_TGA.csv,10.5258/SOTON/D2004
Zn-LMOF-2,590.099,9.95933,3_Zn_TGA.csv,10.5258/SOTON/D2004
Zn-LMOF-2,591.099,9.96491,3_Zn_TGA.csv,10.5258/SOTON/D2004
Zn-LMOF-2,592.099,9.95926,3_Zn_TGA.csv,10.5258/SOTON/D2004
Zn-LMOF-2,593.099,9.94902,3_Zn_TGA.csv,10.5258/SOTON/D2004
Zn-LMOF-2,594.099,9.93669,3_Zn_TGA.csv,10.5258/SOTON/D2004
Zn-LMOF-2,595.099,9.9207,3_Zn_TGA.csv,10.5258/SOTON/D2004
Zn-LMOF-2,596.099,9.90319,3_Zn_TGA.csv,10.5258/SOTON/D2004
Zn-LMOF-2,597.099,9.9033,3_Zn_TGA.csv,10.5258/SOTON/D2004
Zn-LMOF-2,598.099,9.90282,3_Zn_TGA.csv,10.5258/SOTON/D2004
Zn-LMOF-2,599.099,9.88292,3_Zn_TGA.csv,10.5258/SOTON/D2004
Zn-LMOF-2,600.099,9.87295,3_Zn_TGA.csv,10.5258/SOTON/D2004
Zn-LMOF-2,601.099,9.86298,3_Zn_TGA.csv,10.5258/SOTON/D2004
Zn-LMOF-2,602.099,9.86791,3_Zn_TGA.csv,10.5258/SOTON/D2004
Zn-LMOF-2,603.099,9.87256,3_Zn_TGA.csv,10.5258/SOTON/D2004
Zn-LMOF-2,604.099,9.87291,3_Zn_TGA.csv,10.5258/SOTON/D2004
Zn-LMOF-2,605.099,9.85747,3_Zn_TGA.csv,10.5258/SOTON/D2004
Zn-LMOF-2,606.099,9.85444,3_Zn_TGA.csv,10.5258/SOTON/D2004
Zn-LMOF-2,607.099,9.85824,3_Zn_TGA.csv,10.5258/SOTON/D2004
Zn-LMOF-2,608.099,9.84917,3_Zn_TGA.csv,10.5258/SOTON/D2004
Zn-LMOF-2,609.099,9.83685,3_Zn_TGA.csv,10.5258/SOTON/D2004
Zn-LMOF-2,610.099,9.83473,3_Zn_TGA.csv,10.5258/SOTON/D2004
Zn-LMOF-2,611.099,9.8396,3_Zn_TGA.csv,10.5258/SOTON/D2004
Zn-LMOF-2,612.099,9.84723,3_Zn_TGA.csv,10.5258/SOTON/D2004
Zn-LMOF-2,613.099,9.83258,3_Zn_TGA.csv,10.5258/SOTON/D2004
Zn-LMOF-2,614.099,9.82185,3_Zn_TGA.csv,10.5258/SOTON/D2004
Zn-LMOF-2,615.099,9.81112,3_Zn_TGA.csv,10.5258/SOTON/D2004
Zn-LMOF-2,616.099,9.79439,3_Zn_TGA.csv,10.5258/SOTON/D2004
Zn-LMOF-2,617.099,9.79346,3_Zn_TGA.csv,10.5258/SOTON/D2004
Zn-LMOF-2,618.099,9.78067,3_Zn_TGA.csv,10.5258/SOTON/D2004
Zn-LMOF-2,619.099,9.78165,3_Zn_TGA.csv,10.5258/SOTON/D2004
Zn-LMOF-2,620.099,9.76931,3_Zn_TGA.csv,10.5258/SOTON/D2004
Zn-LMOF-2,621.099,9.77336,3_Zn_TGA.csv,10.5258/SOTON/D2004
Zn-LMOF-2,622.099,9.78372,3_Zn_TGA.csv,10.5258/SOTON/D2004
Zn-LMOF-2,623.099,9.78903,3_Zn_TGA.csv,10.5258/SOTON/D2004
Zn-LMOF-2,624.099,9.78099,3_Zn_TGA.csv,10.5258/SOTON/D2004
Zn-LMOF-2,625.099,9.76083,3_Zn_TGA.csv,10.5258/SOTON/D2004
Zn-LMOF-2,626.099,9.73798,3_Zn_TGA.csv,10.5258/SOTON/D2004
Zn-LMOF-2,627.099,9.7226,3_Zn_TGA.csv,10.5258/SOTON/D2004
Zn-LMOF-2,628.099,9.72996,3_Zn_TGA.csv,10.5258/SOTON/D2004
Zn-LMOF-2,629.099,9.73009,3_Zn_TGA.csv,10.5258/SOTON/D2004
Zn-LMOF-2,630.099,9.70982,3_Zn_TGA.csv,10.5258/SOTON/D2004
Zn-LMOF-2,631.099,9.69974,3_Zn_TGA.csv,10.5258/SOTON/D2004
Zn-LMOF-2,632.099,9.71246,3_Zn_TGA.csv,10.5258/SOTON/D2004
Zn-LMOF-2,633.099,9.70198,3_Zn_TGA.csv,10.5258/SOTON/D2004
Zn-LMOF-2,634.099,9.68391,3_Zn_TGA.csv,10.5258/SOTON/D2004
Zn-LMOF-2,635.099,9.69959,3_Zn_TGA.csv,10.5258/SOTON/D2004
Zn-LMOF-2,636.099,9.68732,3_Zn_TGA.csv,10.5258/SOTON/D2004
Zn-LMOF-2,637.099,9.67376,3_Zn_TGA.csv,10.5258/SOTON/D2004
Zn-LMOF-2,638.099,9.66012,3_Zn_TGA.csv,10.5258/SOTON/D2004
Zn-LMOF-2,639.099,9.64979,3_Zn_TGA.csv,10.5258/SOTON/D2004
Zn-LMOF-2,640.099,9.65605,3_Zn_TGA.csv,10.5258/SOTON/D2004
Zn-LMOF-2,641.099,9.65371,3_Zn_TGA.csv,10.5258/SOTON/D2004
Zn-LMOF-2,642.099,9.65023,3_Zn_TGA.csv,10.5258/SOTON/D2004
Zn-LMOF-2,643.099,9.64377,3_Zn_TGA.csv,10.5258/SOTON/D2004
Zn-LMOF-2,644.099,9.6336,3_Zn_TGA.csv,10.5258/SOTON/D2004
Zn-LMOF-2,645.099,9.64025,3_Zn_TGA.csv,10.5258/SOTON/D2004
Zn-LMOF-2,646.099,9.6516,3_Zn_TGA.csv,10.5258/SOTON/D2004
Zn-LMOF-2,647.099,9.64142,3_Zn_TGA.csv,10.5258/SOTON/D2004
Zn-LMOF-2,648.099,9.63104,3_Zn_TGA.csv,10.5258/SOTON/D2004
Zn-LMOF-2,649.099,9.58759,3_Zn_TGA.csv,10.5258/SOTON/D2004
Zn-LMOF-2,650.099,9.56999,3_Zn_TGA.csv,10.5258/SOTON/D2004
Zn-LMOF-2,651.099,9.56997,3_Zn_TGA.csv,10.5258/SOTON/D2004
Zn-LMOF-2,652.099,9.59293,3_Zn_TGA.csv,10.5258/SOTON/D2004
Zn-LMOF-2,653.099,9.60788,3_Zn_TGA.csv,10.5258/SOTON/D2004
Zn-LMOF-2,654.099,9.60057,3_Zn_TGA.csv,10.5258/SOTON/D2004
Zn-LMOF-2,655.099,9.59029,3_Zn_TGA.csv,10.5258/SOTON/D2004
Zn-LMOF-2,656.099,9.5851,3_Zn_TGA.csv,10.5258/SOTON/D2004
Zn-LMOF-2,657.099,9.56991,3_Zn_TGA.csv,10.5258/SOTON/D2004
Zn-LMOF-2,658.099,9.56505,3_Zn_TGA.csv,10.5258/SOTON/D2004
Zn-LMOF-2,659.099,9.56488,3_Zn_TGA.csv,10.5258/SOTON/D2004
Zn-LMOF-2,660.099,9.56234,3_Zn_TGA.csv,10.5258/SOTON/D2004
Zn-LMOF-2,661.099,9.55735,3_Zn_TGA.csv,10.5258/SOTON/D2004
Zn-LMOF-2,662.099,9.54896,3_Zn_TGA.csv,10.5258/SOTON/D2004
Zn-LMOF-2,663.099,9.53602,3_Zn_TGA.csv,10.5258/SOTON/D2004
Zn-LMOF-2,664.099,9.53393,3_Zn_TGA.csv,10.5258/SOTON/D2004
Zn-LMOF-2,665.099,9.53429,3_Zn_TGA.csv,10.5258/SOTON/D2004
Zn-LMOF-2,666.099,9.5302,3_Zn_TGA.csv,10.5258/SOTON/D2004
Zn-LMOF-2,667.099,9.54952,3_Zn_TGA.csv,10.5258/SOTON/D2004
Zn-LMOF-2,668.099,9.54971,3_Zn_TGA.csv,10.5258/SOTON/D2004
Zn-LMOF-2,669.099,9.52887,3_Zn_TGA.csv,10.5258/SOTON/D2004
Zn-LMOF-2,670.099,9.50904,3_Zn_TGA.csv,10.5258/SOTON/D2004
Zn-LMOF-2,671.099,9.50353,3_Zn_TGA.csv,10.5258/SOTON/D2004
Zn-LMOF-2,672.099,9.49628,3_Zn_TGA.csv,10.5258/SOTON/D2004
Zn-LMOF-2,673.099,9.48615,3_Zn_TGA.csv,10.5258/SOTON/D2004
Zn-LMOF-2,674.099,9.47559,3_Zn_TGA.csv,10.5258/SOTON/D2004
Zn-LMOF-2,675.099,9.4619,3_Zn_TGA.csv,10.5258/SOTON/D2004
Zn-LMOF-2,676.099,9.44022,3_Zn_TGA.csv,10.5258/SOTON/D2004
Zn-LMOF-2,677.099,9.4352,3_Zn_TGA.csv,10.5258/SOTON/D2004
Zn-LMOF-2,678.099,9.44268,3_Zn_TGA.csv,10.5258/SOTON/D2004
Zn-LMOF-2,679.099,9.43377,3_Zn_TGA.csv,10.5258/SOTON/D2004
Zn-LMOF-2,680.099,9.44399,3_Zn_TGA.csv,10.5258/SOTON/D2004
Zn-LMOF-2,681.099,9.44247,3_Zn_TGA.csv,10.5258/SOTON/D2004
Zn-LMOF-2,682.099,9.44284,3_Zn_TGA.csv,10.5258/SOTON/D2004
Zn-LMOF-2,683.099,9.43236,3_Zn_TGA.csv,10.5258/SOTON/D2004
Zn-LMOF-2,684.099,9.42485,3_Zn_TGA.csv,10.5258/SOTON/D2004
Zn-LMOF-2,685.099,9.41321,3_Zn_TGA.csv,10.5258/SOTON/D2004
Zn-LMOF-2,686.099,9.41121,3_Zn_TGA.csv,10.5258/SOTON/D2004
Zn-LMOF-2,687.099,9.4152,3_Zn_TGA.csv,10.5258/SOTON/D2004
Zn-LMOF-2,688.099,9.39673,3_Zn_TGA.csv,10.5258/SOTON/D2004
Zn-LMOF-2,689.099,9.39488,3_Zn_TGA.csv,10.5258/SOTON/D2004
Zn-LMOF-2,690.099,9.38665,3_Zn_TGA.csv,10.5258/SOTON/D2004
Zn-LMOF-2,691.099,9.38661,3_Zn_TGA.csv,10.5258/SOTON/D2004
Zn-LMOF-2,692.099,9.38189,3_Zn_TGA.csv,10.5258/SOTON/D2004
Zn-LMOF-2,693.099,9.3715,3_Zn_TGA.csv,10.5258/SOTON/D2004
Zn-LMOF-2,694.099,9.37671,3_Zn_TGA.csv,10.5258/SOTON/D2004
