Repository: alimardani76/tga-mof-analyzer

# TGA-MOF-Analyzer

Automated thermogravimetric analysis toolkit for metal–organic frameworks.

Validated on 14 TGA curves from open-access data (Crickmore & Bradshaw, DOI: 10.5258/SOTON/D2004).
Equations traceable to Abánades Lázaro (EJIC 2020), Shearer (Chem. Mater. 2016), Sannes (Chem. Mater. 2023).

---

## What It Computes

| Output | Method | Required Input |
|--------|--------|----------------|
| Decomposition temperature (T_onset) | Tangent intersection (ASTM E2550), threshold, DTG max | TGA data only |
| T_1, T_2, T_5, T_10 stability metrics | Linear interpolation from activated mass | TGA data only |
| Mass-loss events with 100% mass balance | Valley-to-valley DTG segmentation | TGA data only |
| Mass loss by temperature windows | Interpolated mass at window boundaries | TGA data only |
| Predicted oxide residue | Formula → metal → oxide lookup | TGA data + formula |
| Observed vs predicted residue comparison | Δ = observed − predicted | TGA data + formula |
| Molecular formula (linkers per FU) | R_exp = m(T_DH)/m_residue, q equation | TGA data + formula + T_DH |
| Composition sensitivity (q vs T_DH) | Sweep T_DH from 150–490°C | TGA data + formula |
| Missing linker defects | 5 compensator models (Shearer/Sannes) | Formula + Module 3 output |
| Composite MOF loading (wt%) | Residue ratio equation | TGA data + reference residues |
| Guest stoichiometry candidates | Brute-force enumeration with scoring | TGA data + framework mass |
| Uncertainty (σ) on all quantities | Analytical linear propagation (GUM) | TGA noise estimate |
| Publication-quality plots | TGA+DTG, event map, R_exp, sensitivity | TGA data |

---

### Minimal config (only file path required)

```json
{
  "case_id": "my_sample",
  "tga_csv": "data/sample.csv"
}
```

### Batch config (multiple samples)

```json
{
  "runs": [
    {
      "case_id": "sample_A",
      "tga_csv": "data/A.csv",
      "formula": "Zr6O4(OH)4(BDC)6",
      "atmosphere": "air"
    },
    {
      "case_id": "sample_B",
      "tga_csv": "data/B.csv",
      "atmosphere": "N2"
    }
  ]
}
```

## Output Files

For each analysis run, the tool produces:

| File                        | Contents                                                      |
| --------------------------- | ------------------------------------------------------------- |
| `{case_id}_result.json`     | All computed values in machine-readable JSON                  |
| `{case_id}_report.txt`      | Human-readable report with suggested publication wording      |
| `{case_id}_tga_dtg.png`     | TGA + DTG overlay plot                                        |
| `{case_id}_events.png`      | Color-coded mass-loss event map                               |
| `{case_id}_rexp.png`        | R\_exp(T) curve with plateau annotation (if formula provided) |
| `{case_id}_sensitivity.png` | q vs T\_DH sensitivity plot (if formula provided)             |

***

## File Descriptions

### Root files

**`app.py`** — Streamlit web interface. Handles file upload, sidebar inputs, analysis execution, plot rendering, and download buttons. All computation is delegated to `core/` and `modules/`. No analysis logic lives here.

**`tga_analyze.py`** — Command-line interface. Parses arguments (`--wizard`, `--example`, config path). Loads JSON config, validates inputs, calls analysis functions, saves JSON result and text report. Supports single and batch runs.

**`run_analysis.py`** — Development/validation script. Hardcoded analysis of all 14 cases from Crickmore & Bradshaw data. Runs all 5 modules, generates all plots, prints the full summary table. Not for end users.

**`README.md`** — This file.

**`TECHNICAL_GUIDE.md`** — Complete technical documentation. Physics, equations, architecture, assumptions, limitations, design choices, modification guide.

**`LICENSE`** — MIT License.

**`requirements.txt`** — Production dependencies. Used by Streamlit Cloud for deployment. Contains: numpy, scipy, matplotlib.

**`requirements-dev.txt`** — Development dependencies. Adds: pytest, streamlit.

**`setup.py`** — Package installer. Enables `pip install .` and `pip install -e .` for editable development. Defines the `tga-analyze` console script entry point.

**`.gitignore`** — Excludes `__pycache__/`, `output/`, `*.png`, `venv/`, `.pytest_cache/`, IDE files, and user-specific config files from version control.

### `cases/` — Validation data (not in public repo)

14 directories, each containing one TGA CSV file from Crickmore & Bradshaw (DOI: 10.5258/SOTON/D2004). Cases 01–03 and 09: pure UiO-66-NH2 powders from different synthesis batches. Cases 04–08: UiO-66-NH2\@FFP composites at 5/10/15/20 synthesis cycles plus NH3+ variant. Cases 10–11: UiO-66-NH2\@alginate composites. Cases 12–14: Zn-based MOFs with unknown formulas.

### `blank_controls/` — Blank data (not in public repo)

Two directories: FFP blank (residue = −0.79%, treated as 0%) and Ca-alginate blank (residue = 8.89%). Used as reference for composite loading calculations.

File: tests/reference_values.json
{
  "_description": "Reference values from 14-case validation. DO NOT CHANGE unless scientifically justified.",
  "_source": "Crickmore & Bradshaw, DOI: 10.5258/SOTON/D2004",
  "_toolkit_version": "0.3",

  "formulas": {
    "uio66_nh2_hydroxylated": {
      "formula": "Zr6O4(OH)4(NH2BDC)6",
      "mw": 1754.154,
      "predicted_residue_pct_guest_free": 42.15,
      "oxide": "6ZrO2"
    }
  },

  "cases": {
    "case_01": {
      "residue_pct": 32.88,
      "total_loss_pct": 67.12,
      "mass_balance_deviation": 0.00,
      "decomp_peak_range_C": [430, 460],
      "n_points": 874
    },
    "case_03": {
      "residue_pct": 32.73,
      "total_loss_pct": 67.27,
      "mass_balance_deviation": 0.00
    },
    "case_09": {
      "residue_pct": 29.64,
      "total_loss_pct": 70.36,
      "mass_balance_deviation": 0.00
    }
  },

  "composites": {
    "ffp_series_mof_pct": {
      "5_cycles": 10.43,
      "10_cycles": 14.59,
      "15_cycles": 16.53,
      "20_cycles": 27.75,
      "trend": "monotonically_increasing"
    },
    "alginate": {
      "nh2_at_alg": 64.01,
      "nh3_at_alg": 33.50
    }
  },

  "guest_molar_masses": {
    "H2O": 18.015,
    "DMF": 73.094,
    "EtOH": 46.068,
    "NH2-BDC": 179.131,
    "ZrO2": 123.222
  }
}
